Repository: HyunchanAn/SG_proj_001

# 고분자 물성 예측 AI 시스템

본 프로젝트는 고분자 합성 실험 데이터를 분석하고 정제하여, 새로운 실험 조건(배합비, 온도, 시간 등)에 따른 수율 및 주요 물성(점도, Tg)을 예측하는 AI 시스템입니다.

## 배포 주소
- URL: https://sg-proj-001.streamlit.app/

## 주요 기능

1. 데이터 전처리 및 클렌징
실험 기록 데이터에서 특수 기호와 단위를 제거하고, AI 모델이 학습 가능한 수치형 데이터셋으로 정제합니다.

2. 물성 예측 모델 학습
RandomForest 알고리즘을 활용하여 점도(R2 0.83) 및 유리전이온도(Tg, R2 0.76)를 예측하는 모델을 구축합니다.

3. 예측 시나리오 시뮬레이션
가상의 레시피를 입력하여 예상되는 물성치를 즉시 도출하는 추론 기능을 제공합니다.

## 프로젝트 구조

- data_cleaned/: 정제된 데이터셋 저장소
- models/: 학습 완료된 AI 모델 저장소
- clean_data.py: 원시 데이터 정제 및 통합 스크립트
- prepare_dataset.py: 모델 학습용 피처 추출 스크립트
- train_models_rf.py: 물성별 예측 모델 학습 스크립트
- inference.py: 사용자 입력 기반 물성 예측 시뮬레이터
- development_log.txt: 프로젝트 개발 및 수정 이력
- requirements.txt: 필수 라이브러리 의존성 명세

## 설치 및 실행 방법

1. 환경 설정
가상환경을 생성하고 필요한 패키지를 설치합니다.

python -m venv .venv
source .venv/bin/activate (Windows: .venv\Scripts\activate)
pip install -r requirements.txt

2. 데이터 정제
원본 CSV 파일을 정제하여 데이터셋을 생성합니다.

python clean_data.py

3. 모델 학습
피처를 생성하고 예측 모델을 학습시킵니다.

python prepare_dataset.py
python train_models_rf.py

4. 물성 예측 실행
시뮬레이터를 실행하여 예측 결과를 확인합니다.

python inference.py

File: data_cleaned/model_features.csv
온도,반응시간,Scale,이론 고형분(%),monomer_BA,monomer_EHA,monomer_CHMA,monomer_AA,monomer_MMA,monomer_IBOMA,monomer_HEMA,monomer_HDDA,monomer_GMA,monomer_NDM,monomer_LMA,monomer_EMA,monomer_BMA,monomer_EA,monomer_IBOA,monomer_MA,monomer_HEA,monomer_A,monomer_CEA,monomer_HBA,monomer_IBXA,monomer_NOAA,monomer_184,monomer_10,monomer_AOMA,monomer_DPPA,monomer_POEA,monomer_MAA,monomer_AN,monomer_St,monomer_LA,monomer_PEA,monomer_DCPA,monomer_EDMA,monomer_1,monomer_HPA,수율(%),점도(cP),Tg,입도(nm)
83.0,,547.98,0.47,39.35,39.35,20.0,1.3,0.0,0.0,0.0,0.0,0.0,0.0,0.0,0.0,0.0,0.0,0.0,0.0,0.0,0.0,0.0,0.0,0.0,0.0,0.0,0.0,0.0,0.0,0.0,0.0,0.0,0.0,0.0,0.0,0.0,0.0,0.0,0.0,0.55,40.0,-40.04,
83.0,,524.27,0.48,89.7,0.0,0.0,1.3,9.0,0.0,0.0,0.0,0.0,0.0,0.0,0.0,0.0,0.0,0.0,0.0,0.0,0.0,0.0,0.0,0.0,0.0,0.0,0.0,0.0,0.0,0.0,0.0,0.0,0.0,0.0,0.0,0.0,0.0,0.0,0.0,0.82,100.0,-41.92,
83.0,,333.29,0.46,38.35,38.35,0.0,1.3,0.0,20.0,2.0,0.0,0.0,0.0,0.0,0.0,0.0,0.0,0.0,0.0,0.0,0.0,0.0,0.0,0.0,0.0,0.0,0.0,0.0,0.0,0.0,0.0,0.0,0.0,0.0,0.0,0.0,0.0,0.0,0.0,0.48,50.0,-41.7,
83.0,,334.77,0.46,38.35,38.35,0.0,1.3,0.0,20.0,2.0,0.25,0.0,0.0,0.0,0.0,0.0,0.0,0.0,0.0,0.0,0.0,0.0,0.0,0.0,0.0,0.0,0.0,0.0,0.0,0.0,0.0,0.0,0.0,0.0,0.0,0.0,0.0,0.0,0.0,0.59,50.0,,
83.0,,333.23,0.46,39.35,39.35,20.0,1.3,0.0,0.0,0.0,0.25,0.0,0.0,0.0,0.0,0.0,0.0,0.0,0.0,0.0,0.0,0.0,0.0,0.0,0.0,0.0,0.0,0.0,0.0,0.0,0.0,0.0,0.0,0.0,0.0,0.0,0.0,0.0,0.0,0.54,50.0,,
83.0,,331.17,0.46,39.35,39.35,20.0,1.3,0.0,0.0,0.0,0.0,0.0,0.0,0.0,0.0,0.0,0.0,0.0,0.0,0.0,0.0,0.0,0.0,0.0,0.0,0.0,0.0,0.0,0.0,0.0,0.0,0.0,0.0,0.0,0.0,0.0,0.0,0.0,0.0,0.34,50.0,-40.04,
83.0,,314.65,0.48,89.7,0.0,0.0,1.3,9.0,0.0,0.0,0.0,0.0,0.0,0.0,0.0,0.0,0.0,0.0,0.0,0.0,0.0,0.0,0.0,0.0,0.0,0.0,0.0,0.0,0.0,0.0,0.0,0.0,0.0,0.0,0.0,0.0,0.0,0.0,0.0,0.61,25.0,-41.92,
83.0,,335.98,0.46,65.0,0.0,20.0,5.0,0.0,0.0,0.0,0.0,10.0,0.0,0.0,0.0,0.0,0.0,0.0,0.0,0.0,0.0,0.0,0.0,0.0,0.0,0.0,0.0,0.0,0.0,0.0,0.0,0.0,0.0,0.0,0.0,0.0,0.0,0.0,0.0,0.65,1100.0,-21.76,
83.0,,337.38,0.45,70.0,0.0,20.0,5.0,0.0,0.0,0.0,0.0,5.0,0.0,0.0,0.0,0.0,0.0,0.0,0.0,0.0,0.0,0.0,0.0,0.0,0.0,0.0,0.0,0.0,0.0,0.0,0.0,0.0,0.0,0.0,0.0,0.0,0.0,0.0,0.0,0.65,1400.0,-25.92,
83.0,,332.33,0.46,72.0,0.0,20.0,3.0,0.0,0.0,0.0,0.0,5.0,0.0,0.0,0.0,0.0,0.0,0.0,0.0,0.0,0.0,0.0,0.0,0.0,0.0,0.0,0.0,0.0,0.0,0.0,0.0,0.0,0.0,0.0,0.0,0.0,0.0,0.0,0.0,0.68,100.0,-29.7,
83.0,,329.38,0.47,74.0,0.0,20.0,1.0,0.0,0.0,0.0,0.0,5.0,0.0,0.0,0.0,0.0,0.0,0.0,0.0,0.0,0.0,0.0,0.0,0.0,0.0,0.0,0.0,0.0,0.0,0.0,0.0,0.0,0.0,0.0,0.0,0.0,0.0,0.0,0.0,0.76,50.0,-33.47,
83.0,,313.18,0.48,89.7,0.0,0.0,1.3,9.0,0.0,0.0,0.0,0.0,0.0,0.0,0.0,0.0,0.0,0.0,0.0,0.0,0.0,0.0,0.0,0.0,0.0,0.0,0.0,0.0,0.0,0.0,0.0,0.0,0.0,0.0,0.0,0.0,0.0,0.0,0.0,0.44,50.0,-41.92,
83.0,,313.89,0.48,89.7,0.0,0.0,1.3,9.0,0.0,0.0,0.0,0.0,0.0,0.0,0.0,0.0,0.0,0.0,0.0,0.0,0.0,0.0,0.0,0.0,0.0,0.0,0.0,0.0,0.0,0.0,0.0,0.0,0.0,0.0,0.0,0.0,0.0,0.0,0.0,0.62,50.0,-41.92,
83.0,,315.7,0.48,89.7,0.0,0.0,1.3,9.0,0.0,0.0,0.0,0.0,0.0,0.0,0.0,0.0,0.0,0.0,0.0,0.0,0.0,0.0,0.0,0.0,0.0,0.0,0.0,0.0,0.0,0.0,0.0,0.0,0.0,0.0,0.0,0.0,0.0,0.0,0.0,0.61,100.0,-41.92,
83.0,,329.31,0.47,71.75,0.0,20.0,3.0,0.0,0.0,0.0,0.25,5.0,0.0,0.0,0.0,0.0,0.0,0.0,0.0,0.0,0.0,0.0,0.0,0.0,0.0,0.0,0.0,0.0,0.0,0.0,0.0,0.0,0.0,0.0,0.0,0.0,0.0,0.0,0.0,0.65,100.0,,
83.0,,330.36,0.46,36.0,36.0,20.0,3.0,0.0,0.0,0.0,0.0,5.0,0.0,0.0,0.0,0.0,0.0,0.0,0.0,0.0,0.0,0.0,0.0,0.0,0.0,0.0,0.0,0.0,0.0,0.0,0.0,0.0,0.0,0.0,0.0,0.0,0.0,0.0,0.0,0.71,1350.0,-31.91,
83.0,,330.29,0.46,39.35,39.35,20.0,1.3,0.0,0.0,0.0,0.0,0.0,0.0,0.0,0.0,0.0,0.0,0.0,0.0,0.0,0.0,0.0,0.0,0.0,0.0,0.0,0.0,0.0,0.0,0.0,0.0,0.0,0.0,0.0,0.0,0.0,0.0,0.0,0.0,0.62,40.0,-40.04,
83.0,,329.88,0.46,38.1,38.1,0.0,1.3,0.0,20.0,2.0,0.5,0.0,0.0,0.0,0.0,0.0,0.0,0.0,0.0,0.0,0.0,0.0,0.0,0.0,0.0,0.0,0.0,0.0,0.0,0.0,0.0,0.0,0.0,0.0,0.0,0.0,0.0,0.0,0.0,0.69,50.0,,
83.0,,329.83,0.46,38.18,38.18,0.0,1.3,0.0,20.0,2.0,0.35,0.0,0.0,0.0,0.0,0.0,0.0,0.0,0.0,0.0,0.0,0.0,0.0,0.0,0.0,0.0,0.0,0.0,0.0,0.0,0.0,0.0,0.0,0.0,0.0,0.0,0.0,0.0,0.0,0.62,200.0,,
83.0,,526.74,0.48,88.5,0.0,0.0,2.5,9.0,0.0,0.0,0.0,0.0,0.0,0.0,0.0,0.0,0.0,0.0,0.0,0.0,0.0,0.0,0.0,0.0,0.0,0.0,0.0,0.0,0.0,0.0,0.0,0.0,0.0,0.0,0.0,0.0,0.0,0.0,0.0,0.98,700.0,-39.9,
83.0,,525.94,0.48,89.0,0.0,0.0,2.0,9.0,0.0,0.0,0.0,0.0,0.0,0.0,0.0,0.0,0.0,0.0,0.0,0.0,0.0,0.0,0.0,0.0,0.0,0.0,0.0,0.0,0.0,0.0,0.0,0.0,0.0,0.0,0.0,0.0,0.0,0.0,0.0,0.8,250.0,-40.74,
83.0,,556.27,0.46,68.0,0.0,0.0,2.0,30.0,0.0,0.0,0.0,0.0,0.4,0.0,0.0,0.0,0.0,0.0,0.0,0.0,0.0,0.0,0.0,0.0,0.0,0.0,0.0,0.0,0.0,0.0,0.0,0.0,0.0,0.0,0.0,0.0,0.0,0.0,0.0,0.85,300.0,-12.98,
83.0,,550.37,0.47,68.0,0.0,0.0,2.0,30.0,0.0,0.0,0.0,0.0,0.0,0.0,0.0,0.0,0.0,0.0,0.0,0.0,0.0,0.0,0.0,0.0,0.0,0.0,0.0,0.0,0.0,0.0,0.0,0.0,0.0,0.0,0.0,0.0,0.0,0.0,0.0,0.76,400.0,-12.98,
83.0,,329.21,0.47,39.1,39.1,20.0,1.3,0.0,0.0,0.0,0.5,0.0,0.0,0.0,0.0,0.0,0.0,0.0,0.0,0.0,0.0,0.0,0.0,0.0,0.0,0.0,0.0,0.0,0.0,0.0,0.0,0.0,0.0,0.0,0.0,0.0,0.0,0.0,0.0,0.68,50.0,,
83.0,,329.05,0.47,39.18,39.18,20.0,1.3,0.0,0.0,0.0,0.35,0.0,0.0,0.0,0.0,0.0,0.0,0.0,0.0,0.0,0.0,0.0,0.0,0.0,0.0,0.0,0.0,0.0,0.0,0.0,0.0,0.0,0.0,0.0,0.0,0.0,0.0,0.0,0.0,0.58,50.0,,
83.0,,314.9,0.48,44.85,44.85,0.0,1.3,9.0,0.0,0.0,0.0,0.0,0.0,0.0,0.0,0.0,0.0,0.0,0.0,0.0,0.0,0.0,0.0,0.0,0.0,0.0,0.0,0.0,0.0,0.0,0.0,0.0,0.0,0.0,0.0,0.0,0.0,0.0,0.0,0.64,50.0,-46.2,
83.0,,314.79,0.48,67.28,22.42,0.0,1.3,9.0,0.0,0.0,0.0,0.0,0.0,0.0,0.0,0.0,0.0,0.0,0.0,0.0,0.0,0.0,0.0,0.0,0.0,0.0,0.0,0.0,0.0,0.0,0.0,0.0,0.0,0.0,0.0,0.0,0.0,0.0,0.0,0.67,50.0,-43.84,
83.0,,327.86,0.47,0.0,78.7,20.0,1.3,0.0,0.0,0.0,0.0,0.0,0.0,0.0,0.0,0.0,0.0,0.0,0.0,0.0,0.0,0.0,0.0,0.0,0.0,0.0,0.0,0.0,0.0,0.0,0.0,0.0,0.0,0.0,0.0,0.0,0.0,0.0,0.0,0.52,100.0,,
83.0,,328.62,0.47,20.0,78.7,0.0,1.3,0.0,0.0,0.0,0.0,0.0,0.0,0.0,0.0,0.0,0.0,0.0,0.0,0.0,0.0,0.0,0.0,0.0,0.0,0.0,0.0,0.0,0.0,0.0,0.0,0.0,0.0,0.0,0.0,0.0,0.0,0.0,0.0,0.64,200.0,,
83.0,,328.58,0.47,0.0,78.7,0.0,1.3,0.0,0.0,0.0,0.0,0.0,0.0,20.0,0.0,0.0,0.0,0.0,0.0,0.0,0.0,0.0,0.0,0.0,0.0,0.0,0.0,0.0,0.0,0.0,0.0,0.0,0.0,0.0,0.0,0.0,0.0,0.0,0.0,0.62,50.0,,
83.0,,315.91,0.48,94.2,0.0,0.0,1.3,4.5,0.0,0.0,0.0,0.0,0.0,0.0,0.0,0.0,0.0,0.0,0.0,0.0,0.0,0.0,0.0,0.0,0.0,0.0,0.0,0.0,0.0,0.0,0.0,0.0,0.0,0.0,0.0,0.0,0.0,0.0,0.0,0.73,100.0,,
83.0,,316.17,0.48,89.7,0.0,0.0,1.3,0.0,0.0,0.0,0.0,0.0,0.0,0.0,9.0,0.0,0.0,0.0,0.0,0.0,0.0,0.0,0.0,0.0,0.0,0.0,0.0,0.0,0.0,0.0,0.0,0.0,0.0,0.0,0.0,0.0,0.0,0.0,0.0,0.7,50.0,,
83.0,,316.05,0.48,89.7,0.0,0.0,1.3,0.0,0.0,0.0,0.0,0.0,0.0,0.0,0.0,9.0,0.0,0.0,0.0,0.0,0.0,0.0,0.0,0.0,0.0,0.0,0.0,0.0,0.0,0.0,0.0,0.0,0.0,0.0,0.0,0.0,0.0,0.0,0.0,0.66,100.0,,
83.0,,316.17,0.48,89.7,0.0,0.0,1.3,0.0,0.0,0.0,0.0,0.0,0.0,0.0,0.0,0.0,9.0,0.0,0.0,0.0,0.0,0.0,0.0,0.0,0.0,0.0,0.0,0.0,0.0,0.0,0.0,0.0,0.0,0.0,0.0,0.0,0.0,0.0,0.0,0.65,50.0,,
83.0,,329.97,0.46,78.7,0.0,20.0,1.3,0.0,0.0,0.0,0.0,0.0,0.0,0.0,0.0,0.0,0.0,0.0,0.0,0.0,0.0,0.0,0.0,0.0,0.0,0.0,0.0,0.0,0.0,0.0,0.0,0.0,0.0,0.0,0.0,0.0,0.0,0.0,0.0,0.42,50.0,-36.75,
83.0,,330.08,0.46,78.45,0.0,20.0,1.3,0.0,0.0,0.0,0.25,0.0,0.0,0.0,0.0,0.0,0.0,0.0,0.0,0.0,0.0,0.0,0.0,0.0,0.0,0.0,0.0,0.0,0.0,0.0,0.0,0.0,0.0,0.0,0.0,0.0,0.0,0.0,0.0,0.65,50.0,-36.75,
83.0,,330.08,0.46,78.2,0.0,20.0,1.3,0.0,0.0,0.0,0.5,0.0,0.0,0.0,0.0,0.0,0.0,0.0,0.0,0.0,0.0,0.0,0.0,0.0,0.0,0.0,0.0,0.0,0.0,0.0,0.0,0.0,0.0,0.0,0.0,0.0,0.0,0.0,0.0,0.6,50.0,-36.75,
83.0,,329.12,0.47,67.5,0.0,0.0,2.0,30.0,0.0,0.0,0.5,0.0,0.0,0.0,0.0,0.0,0.0,0.0,0.0,0.0,0.0,0.0,0.0,0.0,0.0,0.0,0.0,0.0,0.0,0.0,0.0,0.0,0.0,0.0,0.0,0.0,0.0,0.0,0.0,0.55,50.0,-12.98,
83.0,,330.83,0.47,67.5,0.0,0.0,2.0,30.0,0.0,0.0,0.5,0.0,0.4,0.0,0.0,0.0,0.0,0.0,0.0,0.0,0.0,0.0,0.0,0.0,0.0,0.0,0.0,0.0,0.0,0.0,0.0,0.0,0.0,0.0,0.0,0.0,0.0,0.0,0.0,0.78,400.0,-12.98,
83.0,,329.05,0.47,72.0,0.0,20.0,3.0,0.0,0.0,0.0,0.0,5.0,0.0,0.0,0.0,0.0,0.0,0.0,0.0,0.0,0.0,0.0,0.0,0.0,0.0,0.0,0.0,0.0,0.0,0.0,0.0,0.0,0.0,0.0,0.0,0.0,0.0,0.0,0.0,0.68,200.0,-29.7,
83.0,,552.94,0.46,38.35,38.35,0.0,1.3,0.0,20.0,2.0,0.0,0.0,0.0,0.0,0.0,0.0,0.0,0.0,0.0,0.0,0.0,0.0,0.0,0.0,0.0,0.0,0.0,0.0,0.0,0.0,0.0,0.0,0.0,0.0,0.0,0.0,0.0,0.0,0.0,0.8,90.0,-41.7,
83.0,,544.94,0.47,38.35,38.35,0.0,1.3,0.0,20.0,2.0,0.0,0.0,0.0,0.0,0.0,0.0,0.0,0.0,0.0,0.0,0.0,0.0,0.0,0.0,0.0,0.0,0.0,0.0,0.0,0.0,0.0,0.0,0.0,0.0,0.0,0.0,0.0,0.0,0.0,0.56,80.0,-41.7,
83.0,,521.27,0.48,89.7,0.0,0.0,1.3,9.0,0.0,0.0,0.0,0.0,0.0,0.0,0.0,0.0,0.0,0.0,0.0,0.0,0.0,0.0,0.0,0.0,0.0,0.0,0.0,0.0,0.0,0.0,0.0,0.0,0.0,0.0,0.0,0.0,0.0,0.0,0.0,0.85,140.0,-41.92,
83.0,,330.97,0.46,74.0,0.0,0.0,1.0,0.0,0.0,0.0,0.0,0.0,0.0,0.0,0.0,0.0,0.0,25.0,0.0,0.0,0.0,0.0,0.0,0.0,0.0,0.0,0.0,0.0,0.0,0.0,0.0,0.0,0.0,0.0,0.0,0.0,0.0,0.0,0.0,0.55,50.0,-36.65,
83.0,,330.97,0.46,67.0,0.0,0.0,3.0,23.0,0.0,0.0,0.0,0.0,0.0,0.0,0.0,0.0,0.0,0.0,2.0,5.0,0.0,0.0,0.0,0.0,0.0,0.0,0.0,0.0,0.0,0.0,0.0,0.0,0.0,0.0,0.0,0.0,0.0,0.0,0.0,0.68,1600.0,-18.26,
83.0,,316.07,0.48,94.2,0.0,0.0,1.3,0.0,0.0,0.0,0.0,0.0,0.0,0.0,4.5,0.0,0.0,0.0,0.0,0.0,0.0,0.0,0.0,0.0,0.0,0.0,0.0,0.0,0.0,0.0,0.0,0.0,0.0,0.0,0.0,0.0,0.0,0.0,0.0,0.72,50.0,-48.87,
83.0,,316.27,0.48,94.2,0.0,0.0,1.3,0.0,0.0,0.0,0.0,0.0,0.0,0.0,0.0,4.5,0.0,0.0,0.0,0.0,0.0,0.0,0.0,0.0,0.0,0.0,0.0,0.0,0.0,0.0,0.0,0.0,0.0,0.0,0.0,0.0,0.0,0.0,0.0,0.64,50.0,-50.53,
83.0,,316.88,0.48,89.2,0.0,0.0,0.0,9.0,0.0,0.0,0.5,0.0,0.0,0.0,0.0,0.0,0.0,0.0,0.0,0.0,1.3,0.0,0.0,0.0,0.0,0.0,0.0,0.0,0.0,0.0,0.0,0.0,0.0,0.0,0.0,0.0,0.0,0.0,0.0,0.68,50.0,-41.92,
83.0,,316.96,0.48,89.2,0.0,0.0,0.0,9.0,0.0,0.0,0.5,0.0,0.0,0.0,0.0,0.0,0.0,0.0,0.0,0.0,1.3,0.0,0.0,0.0,0.0,0.0,0.0,0.0,0.0,0.0,0.0,0.0,0.0,0.0,0.0,0.0,0.0,0.0,0.0,0.64,505.0,-41.92,
83.0,,316.88,0.48,88.95,0.0,0.0,1.3,9.0,0.0,0.0,0.75,0.0,0.0,0.0,0.0,0.0,0.0,0.0,0.0,0.0,0.0,0.0,0.0,0.0,0.0,0.0,0.0,0.0,0.0,0.0,0.0,0.0,0.0,0.0,0.0,0.0,0.0,0.0,0.0,0.71,50.0,-41.92,
83.0,,316.76,0.48,88.95,0.0,0.0,1.3,9.0,0.0,0.0,0.75,0.0,0.0,0.0,0.0,0.0,0.0,0.0,0.0,0.0,0.0,0.0,0.0,0.0,0.0,0.0,0.0,0.0,0.0,0.0,0.0,0.0,0.0,0.0,0.0,0.0,0.0,0.0,0.0,0.69,50.0,-41.92,
83.0,,315.99,0.48,94.2,0.0,0.0,1.3,0.0,0.0,0.0,0.0,0.0,0.0,0.0,0.0,0.0,4.5,0.0,0.0,0.0,0.0,0.0,0.0,0.0,0.0,0.0,0.0,0.0,0.0,0.0,0.0,0.0,0.0,0.0,0.0,0.0,0.0,0.0,0.0,0.66,50.0,,
83.0,,329.39,0.47,20.0,77.2,0.0,1.3,0.0,0.0,0.0,0.0,0.0,0.0,0.0,0.0,0.0,0.0,0.0,0.0,0.0,0.0,1.5,0.0,0.0,0.0,0.0,0.0,0.0,0.0,0.0,0.0,0.0,0.0,0.0,0.0,0.0,0.0,0.0,0.0,0.67,50.0,-62.12,
83.0,,331.49,0.46,20.0,75.7,0.0,1.3,0.0,0.0,0.0,0.0,0.0,0.0,0.0,0.0,0.0,0.0,0.0,0.0,0.0,0.0,3.0,0.0,0.0,0.0,0.0,0.0,0.0,0.0,0.0,0.0,0.0,0.0,0.0,0.0,0.0,0.0,0.0,0.0,0.69,600.0,-60.9,
83.0,,329.38,0.47,20.0,77.2,0.0,1.3,0.0,0.0,0.0,0.0,0.0,0.0,0.0,0.0,0.0,0.0,0.0,0.0,0.0,0.0,0.0,1.5,0.0,0.0,0.0,0.0,0.0,0.0,0.0,0.0,0.0,0.0,0.0,0.0,0.0,0.0,0.0,0.0,0.69,250.0,-62.88,
83.0,,329.38,0.47,20.0,75.7,0.0,1.3,0.0,0.0,0.0,0.0,0.0,0.0,0.0,0.0,0.0,0.0,0.0,0.0,0.0,0.0,0.0,3.0,0.0,0.0,0.0,0.0,0.0,0.0,0.0,0.0,0.0,0.0,0.0,0.0,0.0,0.0,0.0,0.0,0.67,250.0,-62.42,
83.0,,329.42,0.47,84.0,0.0,12.0,1.0,0.0,0.0,0.0,0.0,3.0,0.0,0.0,0.0,0.0,0.0,0.0,0.0,0.0,0.0,0.0,0.0,0.0,0.0,0.0,0.0,0.0,0.0,0.0,0.0,0.0,0.0,0.0,0.0,0.0,0.0,0.0,0.0,0.0035,50.0,-42.1,
83.0,,329.42,0.47,91.0,0.0,5.0,1.0,0.0,0.0,0.0,0.0,3.0,0.0,0.0,0.0,0.0,0.0,0.0,0.0,0.0,0.0,0.0,0.0,0.0,0.0,0.0,0.0,0.0,0.0,0.0,0.0,0.0,0.0,0.0,0.0,0.0,0.0,0.0,0.0,0.01,50.0,-47.75,
83.0,,330.54,0.46,37.98,37.98,0.0,1.3,0.0,20.0,2.0,0.75,0.0,0.0,0.0,0.0,0.0,0.0,0.0,0.0,0.0,0.0,0.0,0.0,0.0,0.0,0.0,0.0,0.0,0.0,0.0,0.0,0.0,0.0,0.0,0.0,0.0,0.0,0.0,0.0,0.62,50.0,,
83.0,,330.58,0.46,42.98,42.98,0.0,1.3,0.0,10.0,2.0,0.75,0.0,0.0,0.0,0.0,0.0,0.0,0.0,0.0,0.0,0.0,0.0,0.0,0.0,0.0,0.0,0.0,0.0,0.0,0.0,0.0,0.0,0.0,0.0,0.0,0.0,0.0,0.0,0.0,0.63,50.0,,
83.0,,327.96,0.47,38.0,38.0,20.0,1.0,0.0,0.0,0.0,0.0,3.0,0.0,0.0,0.0,0.0,0.0,0.0,0.0,0.0,0.0,0.0,0.0,0.0,0.0,0.0,0.0,0.0,0.0,0.0,0.0,0.0,0.0,0.0,0.0,0.0,0.0,0.0,0.0,0.57,50.0,-38.02,
83.0,,329.54,0.47,93.2,0.0,0.0,0.3,0.0,0.0,2.0,0.0,0.0,0.0,0.0,4.5,0.0,0.0,0.0,0.0,0.0,0.0,0.0,0.0,0.0,0.0,0.0,0.0,0.0,0.0,0.0,0.0,0.0,0.0,0.0,0.0,0.0,0.0,0.0,0.0,0.73,50.0,-49.04,
83.0,,332.8,0.46,94.2,0.0,0.0,1.3,0.0,0.0,0.0,0.0,0.0,0.2,0.0,4.5,0.0,0.0,0.0,0.0,0.0,0.0,0.0,0.0,0.0,0.0,0.0,0.0,0.0,0.0,0.0,0.0,0.0,0.0,0.0,0.0,0.0,0.0,0.0,0.0,0.75,50.0,-48.87,
83.0,,332.93,0.46,94.2,0.0,0.0,1.3,0.0,0.0,0.0,0.0,0.0,0.1,0.0,4.5,0.0,0.0,0.0,0.0,0.0,0.0,0.0,0.0,0.0,0.0,0.0,0.0,0.0,0.0,0.0,0.0,0.0,0.0,0.0,0.0,0.0,0.0,0.0,0.0,0.74,50.0,-48.87,
83.0,,328.94,0.47,92.2,0.0,0.0,1.3,0.0,0.0,2.0,0.0,0.0,0.0,0.0,4.5,0.0,0.0,0.0,0.0,0.0,0.0,0.0,0.0,0.0,0.0,0.0,0.0,0.0,0.0,0.0,0.0,0.0,0.0,0.0,0.0,0.0,0.0,0.0,0.0,0.7,80.0,-47.36,
83.0,,328.65,0.47,93.5,0.0,0.0,0.0,0.0,0.0,2.0,0.0,0.0,0.0,0.0,4.5,0.0,0.0,0.0,0.0,0.0,0.0,0.0,0.0,0.0,0.0,0.0,0.0,0.0,0.0,0.0,0.0,0.0,0.0,0.0,0.0,0.0,0.0,0.0,0.0,0.57,20.0,-49.54,
83.0,,329.11,0.47,94.2,0.0,0.0,1.3,0.0,0.0,0.0,0.0,0.0,0.0,0.0,4.5,0.0,0.0,0.0,0.0,0.0,0.0,0.0,0.0,0.0,0.0,0.0,0.0,0.0,0.0,0.0,0.0,0.0,0.0,0.0,0.0,0.0,0.0,0.0,0.0,0.77,50.0,-48.87,
83.0,,553.26,0.46,98.7,0.0,0.0,1.3,0.0,0.0,0.0,0.0,0.0,0.4,0.0,0.0,0.0,0.0,0.0,0.0,0.0,0.0,0.0,0.0,0.0,0.0,0.0,0.0,0.0,0.0,0.0,0.0,0.0,0.0,0.0,0.0,0.0,0.0,0.0,0.0,0.8,50.0,-52.86,
83.0,,332.73,0.46,0.0,94.2,0.0,1.3,0.0,0.0,0.0,0.0,0.0,0.4,0.0,4.5,0.0,0.0,0.0,0.0,0.0,0.0,0.0,0.0,0.0,0.0,0.0,0.0,0.0,0.0,0.0,0.0,0.0,0.0,0.0,0.0,0.0,0.0,0.0,0.0,0.73,100.0,-61.0,
83.0,,332.72,0.46,0.0,94.2,0.0,1.3,0.0,0.0,0.0,0.0,0.0,0.4,0.0,0.0,4.5,0.0,0.0,0.0,0.0,0.0,0.0,0.0,0.0,0.0,0.0,0.0,0.0,0.0,0.0,0.0,0.0,0.0,0.0,0.0,0.0,0.0,0.0,0.0,0.72,50.0,-63.23,
83.0,,332.62,0.46,94.2,0.0,0.0,1.3,0.0,0.0,0.0,0.0,0.0,0.4,0.0,0.0,0.0,0.0,4.5,0.0,0.0,0.0,0.0,0.0,0.0,0.0,0.0,0.0,0.0,0.0,0.0,0.0,0.0,0.0,0.0,0.0,0.0,0.0,0.0,0.0,0.74,50.0,-50.24,
83.0,,332.48,0.46,94.2,0.0,0.0,1.3,0.0,0.0,0.0,0.0,0.0,0.4,4.5,0.0,0.0,0.0,0.0,0.0,0.0,0.0,0.0,0.0,0.0,0.0,0.0,0.0,0.0,0.0,0.0,0.0,0.0,0.0,0.0,0.0,0.0,0.0,0.0,0.0,0.73,150.0,-53.05,
83.0,,332.79,0.46,94.2,0.0,0.0,1.3,0.0,0.0,0.0,0.0,0.0,0.4,0.0,4.5,0.0,0.0,0.0,0.0,0.0,0.0,0.0,0.0,0.0,0.0,0.0,0.0,0.0,0.0,0.0,0.0,0.0,0.0,0.0,0.0,0.0,0.0,0.0,0.0,0.79,50.0,-48.87,
83.0,,332.81,0.46,94.2,0.0,0.0,1.3,0.0,0.0,0.0,0.0,0.0,0.4,0.0,0.0,4.5,0.0,0.0,0.0,0.0,0.0,0.0,0.0,0.0,0.0,0.0,0.0,0.0,0.0,0.0,0.0,0.0,0.0,0.0,0.0,0.0,0.0,0.0,0.0,0.77,100.0,-50.53,
83.0,,325.38,0.47,42.0,42.0,12.0,1.0,0.0,0.0,0.0,0.0,3.0,0.0,0.0,0.0,0.0,0.0,0.0,0.0,0.0,0.0,0.0,0.0,0.0,0.0,0.0,0.0,0.0,0.0,0.0,0.0,0.0,0.0,0.0,0.0,0.0,0.0,0.0,0.0,0.68,50.0,-46.19,
83.0,,219.65,0.47,33.35,33.35,0.0,1.3,0.0,0.0,2.0,0.0,0.0,0.0,0.0,0.0,0.0,0.0,0.0,0.0,0.0,0.0,0.0,0.0,30.0,0.0,0.0,0.0,0.0,0.0,0.0,0.0,0.0,0.0,0.0,0.0,0.0,0.0,0.0,0.0,0.57,50.0,,
83.0,,316.14,0.48,98.7,0.0,0.0,1.3,0.0,0.0,0.0,0.0,0.0,0.0,0.0,0.0,0.0,0.0,0.0,0.0,0.0,0.0,0.0,0.0,0.0,0.0,0.0,0.0,0.0,0.0,0.0,0.0,0.0,0.0,0.0,0.0,0.0,0.0,0.0,0.0,0.72,50.0,-52.86,
83.0,,330.31,0.46,41.48,41.48,15.0,1.3,0.0,0.0,0.0,0.75,0.0,0.0,0.0,0.0,0.0,0.0,0.0,0.0,0.0,0.0,0.0,0.0,0.0,0.0,0.0,0.0,0.0,0.0,0.0,0.0,0.0,0.0,0.0,0.0,0.0,0.0,0.0,0.0,0.6,50.0,,
83.0,,328.65,0.47,45.5,45.5,5.0,1.0,0.0,0.0,0.0,0.0,3.0,0.0,0.0,0.0,0.0,0.0,0.0,0.0,0.0,0.0,0.0,0.0,0.0,0.0,0.0,0.0,0.0,0.0,0.0,0.0,0.0,0.0,0.0,0.0,0.0,0.0,0.0,0.0,0.73,25.0,-52.79,
83.0,,316.29,0.48,93.45,0.0,0.0,1.3,0.0,0.0,0.0,0.75,0.0,0.0,0.0,4.5,0.0,0.0,0.0,0.0,0.0,0.0,0.0,0.0,0.0,0.0,0.0,0.0,0.0,0.0,0.0,0.0,0.0,0.0,0.0,0.0,0.0,0.0,0.0,0.0,0.64,50.0,,
83.0,,333.02,0.46,89.7,0.0,0.0,1.3,9.0,0.0,0.0,0.0,0.0,0.4,0.0,0.0,0.0,0.0,0.0,0.0,0.0,0.0,0.0,0.0,0.0,0.0,0.0,0.0,0.0,0.0,0.0,0.0,0.0,0.0,0.0,0.0,0.0,0.0,0.0,0.0,0.77,25.0,,
83.0,,328.78,0.47,90.25,0.0,5.0,1.0,0.0,0.0,0.0,0.75,3.0,0.0,0.0,0.0,0.0,0.0,0.0,0.0,0.0,0.0,0.0,0.0,0.0,0.0,0.0,0.0,0.0,0.0,0.0,0.0,0.0,0.0,0.0,0.0,0.0,0.0,0.0,0.0,0.74,25.0,,
83.0,,316.52,0.48,93.45,0.0,0.0,1.3,0.0,0.0,0.0,0.75,0.0,0.0,0.0,0.0,0.0,4.5,0.0,0.0,0.0,0.0,0.0,0.0,0.0,0.0,0.0,0.0,0.0,0.0,0.0,0.0,0.0,0.0,0.0,0.0,0.0,0.0,0.0,0.0,0.69,50.0,,
83.0,,316.48,0.48,93.45,0.0,0.0,1.3,4.5,0.0,0.0,0.75,0.0,0.0,0.0,0.0,0.0,0.0,0.0,0.0,0.0,0.0,0.0,0.0,0.0,0.0,0.0,0.0,0.0,0.0,0.0,0.0,0.0,0.0,0.0,0.0,0.0,0.0,0.0,0.0,0.45,50.0,,
83.0,,330.35,0.46,43.98,43.98,10.0,1.3,0.0,0.0,0.0,0.75,0.0,0.0,0.0,0.0,0.0,0.0,0.0,0.0,0.0,0.0,0.0,0.0,0.0,0.0,0.0,0.0,0.0,0.0,0.0,0.0,0.0,0.0,0.0,0.0,0.0,0.0,0.0,0.0,0.69,25.0,,
83.0,,330.35,0.46,38.98,38.98,20.0,1.3,0.0,0.0,0.0,0.75,0.0,0.0,0.0,0.0,0.0,0.0,0.0,0.0,0.0,0.0,0.0,0.0,0.0,0.0,0.0,0.0,0.0,0.0,0.0,0.0,0.0,0.0,0.0,0.0,0.0,0.0,0.0,0.0,0.63,25.0,,
83.0,,332.74,0.46,98.7,0.0,0.0,1.3,0.0,0.0,0.0,0.0,0.0,0.1,0.0,0.0,0.0,0.0,0.0,0.0,0.0,0.0,0.0,0.0,0.0,0.0,0.0,0.0,0.0,0.0,0.0,0.0,0.0,0.0,0.0,0.0,0.0,0.0,0.0,0.0,0.73,40.0,-52.86,
83.0,,332.46,0.46,94.2,0.0,0.0,1.3,0.0,0.0,0.0,0.0,0.0,0.1,0.0,0.0,0.0,0.0,4.5,0.0,0.0,0.0,0.0,0.0,0.0,0.0,0.0,0.0,0.0,0.0,0.0,0.0,0.0,0.0,0.0,0.0,0.0,0.0,0.0,0.0,0.73,40.0,-50.24,
83.0,,332.6,0.46,94.2,0.0,0.0,1.3,4.5,0.0,0.0,0.0,0.0,0.1,0.0,0.0,0.0,0.0,0.0,0.0,0.0,0.0,0.0,0.0,0.0,0.0,0.0,0.0,0.0,0.0,0.0,0.0,0.0,0.0,0.0,0.0,0.0,0.0,0.0,0.0,0.74,40.0,-47.45,
83.0,,332.62,0.46,94.2,0.0,0.0,0.5,0.0,0.0,0.0,0.0,0.0,0.1,0.0,4.5,0.0,0.0,0.0,0.0,0.0,0.0,0.0,0.0,0.0,0.0,0.0,0.0,0.0,0.0,0.0,0.0,0.0,0.0,0.0,0.0,0.0,0.0,0.0,0.0,0.73,50.0,-50.21,
83.0,,332.91,0.46,92.2,0.0,0.0,0.5,0.0,0.0,2.0,0.0,0.0,0.1,0.0,4.5,0.0,0.0,0.0,0.0,0.0,0.0,0.0,0.0,0.0,0.0,0.0,0.0,0.0,0.0,0.0,0.0,0.0,0.0,0.0,0.0,0.0,0.0,0.0,0.0,0.76,100.0,-47.36,
83.0,,642.31,0.48,82.0,0.0,0.0,1.0,12.0,0.0,0.0,0.0,0.0,0.0,0.0,0.0,5.0,0.0,0.0,0.0,0.0,0.0,0.0,0.0,0.0,0.0,0.0,0.0,0.0,0.0,0.0,0.0,0.0,0.0,0.0,0.0,0.0,0.0,0.0,0.0,0.76,50.0,-35.74,
83.0,,322.26,0.47,81.0,0.0,0.0,2.0,12.0,0.0,0.0,0.0,0.0,0.0,0.0,0.0,5.0,0.0,0.0,0.0,0.0,0.0,0.0,0.0,0.0,0.0,0.0,0.0,0.0,0.0,0.0,0.0,0.0,0.0,0.0,0.0,0.0,0.0,0.0,0.0,0.73,50.0,-34.02,
83.0,,325.82,0.47,78.0,0.0,0.0,5.0,12.0,0.0,0.0,0.0,0.0,0.0,0.0,0.0,5.0,0.0,0.0,0.0,0.0,0.0,0.0,0.0,0.0,0.0,0.0,0.0,0.0,0.0,0.0,0.0,0.0,0.0,0.0,0.0,0.0,0.0,0.0,0.0,0.69,5100.0,-28.85,
83.0,,312.76,0.48,0.0,0.0,0.0,1.3,9.0,0.0,0.0,0.0,0.0,0.0,0.0,0.0,89.7,0.0,0.0,0.0,0.0,0.0,0.0,0.0,0.0,0.0,0.0,0.0,0.0,0.0,0.0,0.0,0.0,0.0,0.0,0.0,0.0,0.0,0.0,0.0,,,29.97,
83.0,,315.19,0.48,0.0,0.0,0.0,1.3,9.0,0.0,0.0,0.0,0.0,0.0,0.0,0.0,0.0,89.7,0.0,0.0,0.0,0.0,0.0,0.0,0.0,0.0,0.0,0.0,0.0,0.0,0.0,0.0,0.0,0.0,0.0,0.0,0.0,0.0,0.0,0.0,0.61,,-14.51,
83.0,,329.43,0.47,94.2,0.0,0.0,1.3,0.0,0.0,0.0,0.0,0.0,0.0,0.0,0.0,0.0,0.0,4.5,0.0,0.0,0.0,0.0,0.0,0.0,0.0,0.0,0.0,0.0,0.0,0.0,0.0,0.0,0.0,0.0,0.0,0.0,0.0,0.0,0.0,0.75,80.0,-50.24,
83.0,,329.26,0.47,92.2,0.0,0.0,1.3,0.0,0.0,2.0,0.0,0.0,0.0,0.0,0.0,0.0,0.0,4.5,0.0,0.0,0.0,0.0,0.0,0.0,0.0,0.0,0.0,0.0,0.0,0.0,0.0,0.0,0.0,0.0,0.0,0.0,0.0,0.0,0.0,0.75,80.0,-48.71,
83.0,,332.61,0.46,92.2,0.0,0.0,1.3,0.0,0.0,2.0,0.0,0.0,0.1,0.0,0.0,0.0,0.0,4.5,0.0,0.0,0.0,0.0,0.0,0.0,0.0,0.0,0.0,0.0,0.0,0.0,0.0,0.0,0.0,0.0,0.0,0.0,0.0,0.0,0.0,0.75,120.0,,
83.0,,315.68,0.48,0.0,0.0,0.0,1.3,9.0,0.0,0.0,0.0,0.0,0.0,0.0,0.0,0.0,0.0,0.0,0.0,0.0,0.0,0.0,0.0,0.0,89.7,0.0,0.0,0.0,0.0,0.0,0.0,0.0,0.0,0.0,0.0,0.0,0.0,0.0,0.0,0.67,25.0,,
83.0,,315.65,0.48,0.0,0.0,0.0,1.3,9.0,0.0,0.0,0.0,0.0,0.0,0.0,0.0,0.0,0.0,0.0,0.0,0.0,0.0,0.0,0.0,0.0,0.0,89.7,0.0,0.0,0.0,0.0,0.0,0.0,0.0,0.0,0.0,0.0,0.0,0.0,0.0,0.66,25.0,,
83.0,,332.58,0.46,89.7,0.0,0.0,1.3,9.0,0.0,0.0,0.0,0.0,0.1,0.0,0.0,0.0,0.0,0.0,0.0,0.0,0.0,0.0,0.0,0.0,0.0,0.0,0.0,0.0,0.0,0.0,0.0,0.0,0.0,0.0,0.0,0.0,0.0,0.0,0.0,0.74,100.0,-41.92,
83.0,,332.51,0.46,94.2,0.0,0.0,1.3,4.5,0.0,0.0,0.0,0.0,0.1,0.0,0.0,0.0,0.0,0.0,0.0,0.0,0.0,0.0,0.0,0.0,0.0,0.0,0.0,0.0,0.0,0.0,0.0,0.0,0.0,0.0,0.0,0.0,0.0,0.0,0.0,0.74,50.0,-47.45,
83.0,,328.38,0.47,87.7,0.0,0.0,1.3,9.0,0.0,2.0,0.0,0.0,0.0,0.0,0.0,0.0,0.0,0.0,0.0,0.0,0.0,0.0,0.0,0.0,0.0,0.0,0.0,0.0,0.0,0.0,0.0,0.0,0.0,0.0,0.0,0.0,0.0,0.0,0.0,0.73,80.0,-40.34,
83.0,,328.38,0.47,92.2,0.0,0.0,1.3,4.5,0.0,2.0,0.0,0.0,0.0,0.0,0.0,0.0,0.0,0.0,0.0,0.0,0.0,0.0,0.0,0.0,0.0,0.0,0.0,0.0,0.0,0.0,0.0,0.0,0.0,0.0,0.0,0.0,0.0,0.0,0.0,0.76,70.0,-45.93,
83.0,,331.71,0.46,87.7,0.0,0.0,1.3,9.0,0.0,2.0,0.0,0.0,0.1,0.0,0.0,0.0,0.0,0.0,0.0,0.0,0.0,0.0,0.0,0.0,0.0,0.0,0.0,0.0,0.0,0.0,0.0,0.0,0.0,0.0,0.0,0.0,0.0,0.0,0.0,0.69,90.0,-40.34,
83.0,,331.71,0.46,92.2,0.0,0.0,1.3,4.5,0.0,2.0,0.0,0.0,0.1,0.0,0.0,0.0,0.0,0.0,0.0,0.0,0.0,0.0,0.0,0.0,0.0,0.0,0.0,0.0,0.0,0.0,0.0,0.0,0.0,0.0,0.0,0.0,0.0,0.0,0.0,0.64,100.0,-45.93,
83.0,,330.26,0.46,78.7,0.0,0.0,1.3,0.0,0.0,0.0,0.0,0.0,0.0,0.0,0.0,0.0,0.0,20.0,0.0,0.0,0.0,0.0,0.0,0.0,0.0,0.0,0.0,0.0,0.0,0.0,0.0,0.0,0.0,0.0,0.0,0.0,0.0,0.0,0.0,0.68,50.0,-39.92,
83.0,,329.62,0.47,78.7,0.0,0.0,1.3,0.0,20.0,0.0,0.0,0.0,0.0,0.0,0.0,0.0,0.0,0.0,0.0,0.0,0.0,0.0,0.0,0.0,0.0,0.0,0.0,0.0,0.0,0.0,0.0,0.0,0.0,0.0,0.0,0.0,0.0,0.0,0.0,0.46,50.0,-40.0,
83.0,,316.02,0.48,93.45,0.0,0.0,1.3,4.5,0.0,0.0,0.75,0.0,0.0,0.0,0.0,0.0,0.0,0.0,0.0,0.0,0.0,0.0,0.0,0.0,0.0,0.0,0.0,0.0,0.0,0.0,0.0,0.0,0.0,0.0,0.0,0.0,0.0,0.0,0.0,0.73,40.0,,
83.0,,332.21,0.46,92.2,0.0,0.0,1.3,4.5,0.0,2.0,0.0,0.0,0.1,0.0,0.0,0.0,0.0,0.0,0.0,0.0,0.0,0.0,0.0,0.0,0.0,0.0,0.0,0.0,0.0,0.0,0.0,0.0,0.0,0.0,0.0,0.0,0.0,0.0,0.0,0.74,120.0,,
83.0,,316.01,0.48,0.0,0.0,0.0,1.3,4.5,0.0,0.0,0.0,0.0,0.0,0.0,0.0,0.0,0.0,0.0,0.0,0.0,0.0,0.0,0.0,0.0,94.2,0.0,0.0,0.0,0.0,0.0,0.0,0.0,0.0,0.0,0.0,0.0,0.0,0.0,0.0,0.6,50.0,,
83.0,,315.33,0.48,47.1,0.0,0.0,1.3,4.5,0.0,0.0,0.0,0.0,0.0,0.0,0.0,0.0,0.0,0.0,0.0,0.0,0.0,0.0,0.0,0.0,47.1,0.0,0.0,0.0,0.0,0.0,0.0,0.0,0.0,0.0,0.0,0.0,0.0,0.0,0.0,0.54,50.0,,
83.0,,329.98,0.46,32.98,32.98,0.0,1.3,0.0,20.0,2.0,0.75,0.0,0.0,0.0,10.0,0.0,0.0,0.0,0.0,0.0,0.0,0.0,0.0,0.0,0.0,0.0,0.0,0.0,0.0,0.0,0.0,0.0,0.0,0.0,0.0,0.0,0.0,0.0,0.0,0.61,50.0,,
83.0,,330.12,0.46,32.98,32.98,0.0,1.3,10.0,20.0,2.0,0.75,0.0,0.0,0.0,0.0,0.0,0.0,0.0,0.0,0.0,0.0,0.0,0.0,0.0,0.0,0.0,0.0,0.0,0.0,0.0,0.0,0.0,0.0,0.0,0.0,0.0,0.0,0.0,0.0,0.71,50.0,,
83.0,,329.97,0.46,77.95,0.0,20.0,1.3,0.0,0.0,0.0,0.75,0.0,0.0,0.0,0.0,0.0,0.0,0.0,0.0,0.0,0.0,0.0,0.0,0.0,0.0,0.0,0.0,0.0,0.0,0.0,0.0,0.0,0.0,0.0,0.0,0.0,0.0,0.0,0.0,0.45,40.0,,
83.0,,329.97,0.46,87.95,0.0,10.0,1.3,0.0,0.0,0.0,0.75,0.0,0.0,0.0,0.0,0.0,0.0,0.0,0.0,0.0,0.0,0.0,0.0,0.0,0.0,0.0,0.0,0.0,0.0,0.0,0.0,0.0,0.0,0.0,0.0,0.0,0.0,0.0,0.0,0.45,100.0,,
83.0,,329.97,0.46,77.95,0.0,0.0,1.3,0.0,0.0,0.0,0.75,0.0,0.0,0.0,0.0,0.0,0.0,20.0,0.0,0.0,0.0,0.0,0.0,0.0,0.0,0.0,0.0,0.0,0.0,0.0,0.0,0.0,0.0,0.0,0.0,0.0,0.0,0.0,0.0,0.39,40.0,,
83.0,,329.97,0.46,87.95,0.0,0.0,1.3,0.0,0.0,0.0,0.75,0.0,0.0,0.0,0.0,0.0,0.0,10.0,0.0,0.0,0.0,0.0,0.0,0.0,0.0,0.0,0.0,0.0,0.0,0.0,0.0,0.0,0.0,0.0,0.0,0.0,0.0,0.0,0.0,0.65,40.0,,
83.0,,331.21,0.46,37.98,37.98,20.0,1.3,0.0,0.0,2.0,0.75,0.0,0.0,0.0,0.0,0.0,0.0,0.0,0.0,0.0,0.0,0.0,0.0,0.0,0.0,0.0,0.0,0.0,0.0,0.0,0.0,0.0,0.0,0.0,0.0,0.0,0.0,0.0,0.0,0.74,50.0,,
83.0,,330.81,0.46,75.95,0.0,20.0,1.3,0.0,0.0,2.0,0.75,0.0,0.0,0.0,0.0,0.0,0.0,0.0,0.0,0.0,0.0,0.0,0.0,0.0,0.0,0.0,0.0,0.0,0.0,0.0,0.0,0.0,0.0,0.0,0.0,0.0,0.0,0.0,0.0,0.66,50.0,,
83.0,,329.98,0.46,48.98,48.98,0.0,1.3,0.0,0.0,0.0,0.75,0.0,0.0,0.0,0.0,0.0,0.0,0.0,0.0,0.0,0.0,0.0,0.0,0.0,0.0,0.0,0.0,0.0,0.0,0.0,0.0,0.0,0.0,0.0,0.0,0.0,0.0,0.0,0.0,0.65,50.0,,
83.0,,329.69,0.47,38.98,38.98,0.0,1.3,0.0,0.0,0.0,0.75,0.0,0.0,0.0,0.0,0.0,0.0,0.0,20.0,0.0,0.0,0.0,0.0,0.0,0.0,0.0,0.0,0.0,0.0,0.0,0.0,0.0,0.0,0.0,0.0,0.0,0.0,0.0,0.0,0.61,50.0,,
83.0,,329.97,0.46,38.98,38.98,0.0,1.3,0.0,0.0,0.0,0.75,0.0,0.0,0.0,20.0,0.0,0.0,0.0,0.0,0.0,0.0,0.0,0.0,0.0,0.0,0.0,0.0,0.0,0.0,0.0,0.0,0.0,0.0,0.0,0.0,0.0,0.0,0.0,0.0,0.66,50.0,,
83.0,,315.72,0.48,89.7,0.0,0.0,1.3,0.0,0.0,0.0,0.0,0.0,0.0,0.0,0.0,0.0,9.0,0.0,0.0,0.0,0.0,0.0,0.0,0.0,0.0,0.0,0.0,0.0,0.0,0.0,0.0,0.0,0.0,0.0,0.0,0.0,0.0,0.0,0.0,0.47,,,
83.0,,315.76,0.48,89.7,0.0,0.0,1.3,0.0,0.0,0.0,0.0,0.0,0.0,0.0,0.0,0.0,0.0,0.0,0.0,0.0,0.0,0.0,0.0,0.0,0.0,0.0,9.0,0.0,0.0,0.0,0.0,0.0,0.0,0.0,0.0,0.0,0.0,0.0,0.0,0.63,,,
83.0,,356.778076923077,0.44,54.25,0.0,0.0,5.0,0.0,0.0,0.0,0.75,0.0,0.0,0.0,40.0,0.0,0.0,0.0,0.0,0.0,0.0,0.0,0.0,0.0,0.0,0.0,0.0,0.0,0.0,0.0,0.0,0.0,0.0,0.0,0.0,0.0,0.0,0.0,0.0,0.67,10000.0,,
83.0,,356.778076923077,0.45,54.25,0.0,0.0,5.0,40.0,0.0,0.0,0.75,0.0,0.0,0.0,0.0,0.0,0.0,0.0,0.0,0.0,0.0,0.0,0.0,0.0,0.0,0.0,0.0,0.0,0.0,0.0,0.0,0.0,0.0,0.0,0.0,0.0,0.0,0.0,0.0,0.73,10000.0,,
83.0,,356.778076923077,0.45,74.25,0.0,0.0,5.0,20.0,0.0,0.0,0.75,0.0,0.0,0.0,0.0,0.0,0.0,0.0,0.0,0.0,0.0,0.0,0.0,0.0,0.0,0.0,0.0,0.0,0.0,0.0,0.0,0.0,0.0,0.0,0.0,0.0,0.0,0.0,0.0,0.75,10000.0,,
83.0,,516.89,0.29,34.25,0.0,0.0,5.0,60.0,0.0,0.0,0.75,0.0,0.0,0.0,0.0,0.0,0.0,0.0,0.0,0.0,0.0,0.0,0.0,0.0,0.0,0.0,0.0,0.0,0.0,0.0,0.0,0.0,0.0,0.0,0.0,0.0,0.0,0.0,0.0,0.91,25.0,,
83.0,,517.11,0.29,54.25,0.0,0.0,5.0,40.0,0.0,0.0,0.75,0.0,0.0,0.0,0.0,0.0,0.0,0.0,0.0,0.0,0.0,0.0,0.0,0.0,0.0,0.0,0.0,0.0,0.0,0.0,0.0,0.0,0.0,0.0,0.0,0.0,0.0,0.0,0.0,0.91,25.0,,
83.0,,330.97,0.46,75.95,0.0,0.0,1.3,0.0,0.0,2.0,0.75,0.0,0.0,0.0,0.0,0.0,0.0,20.0,0.0,0.0,0.0,0.0,0.0,0.0,0.0,0.0,0.0,0.0,0.0,0.0,0.0,0.0,0.0,0.0,0.0,0.0,0.0,0.0,0.0,,40.0,,
83.0,,330.97,0.46,85.95,0.0,10.0,1.3,0.0,0.0,2.0,0.75,0.0,0.0,0.0,0.0,0.0,0.0,0.0,0.0,0.0,0.0,0.0,0.0,0.0,0.0,0.0,0.0,0.0,0.0,0.0,0.0,0.0,0.0,0.0,0.0,0.0,0.0,0.0,0.0,,40.0,,
83.0,,330.97,0.46,75.95,0.0,20.0,1.3,0.0,0.0,2.0,0.75,0.0,0.0,0.0,0.0,0.0,0.0,0.0,0.0,0.0,0.0,0.0,0.0,0.0,0.0,0.0,0.0,0.0,0.0,0.0,0.0,0.0,0.0,0.0,0.0,0.0,0.0,0.0,0.0,,125.0,,
83.0,,330.97,0.46,23.38,54.57,0.0,1.3,0.0,20.0,0.0,0.75,0.0,0.0,0.0,0.0,0.0,0.0,0.0,0.0,0.0,0.0,0.0,0.0,0.0,0.0,0.0,0.0,0.0,0.0,0.0,0.0,0.0,0.0,0.0,0.0,0.0,0.0,0.0,0.0,,20.0,,
83.0,,329.64,0.46,77.95,0.0,20.0,1.3,0.0,0.0,0.0,0.0,0.0,0.0,0.0,0.0,0.0,0.0,0.0,0.0,0.0,0.0,0.0,0.0,0.0,0.0,0.0,0.0,0.75,0.0,0.0,0.0,0.0,0.0,0.0,0.0,0.0,0.0,0.0,0.0,0.5,50.0,,
83.0,,330.79,0.46,54.57,23.38,0.0,1.3,0.0,20.0,0.0,0.75,0.0,0.0,0.0,0.0,0.0,0.0,0.0,0.0,0.0,0.0,0.0,0.0,0.0,0.0,0.0,0.0,0.0,0.0,0.0,0.0,0.0,0.0,0.0,0.0,0.0,0.0,0.0,0.0,,80.0,,
83.0,,330.57,0.46,77.95,0.0,0.0,1.3,0.0,20.0,0.0,0.75,0.0,0.0,0.0,0.0,0.0,0.0,0.0,0.0,0.0,0.0,0.0,0.0,0.0,0.0,0.0,0.0,0.0,0.0,0.0,0.0,0.0,0.0,0.0,0.0,0.0,0.0,0.0,0.0,0.58,40.0,,
83.0,,330.49,0.46,62.36,15.59,0.0,1.3,0.0,20.0,0.0,0.75,0.0,0.0,0.0,0.0,0.0,0.0,0.0,0.0,0.0,0.0,0.0,0.0,0.0,0.0,0.0,0.0,0.0,0.0,0.0,0.0,0.0,0.0,0.0,0.0,0.0,0.0,0.0,0.0,,80.0,,
83.0,,330.31,0.46,70.15,7.8,0.0,1.3,0.0,20.0,0.0,0.75,0.0,0.0,0.0,0.0,0.0,0.0,0.0,0.0,0.0,0.0,0.0,0.0,0.0,0.0,0.0,0.0,0.0,0.0,0.0,0.0,0.0,0.0,0.0,0.0,0.0,0.0,0.0,0.0,,40.0,,
83.0,,331.61,0.46,77.95,0.0,0.0,1.3,0.0,20.0,0.0,0.75,0.0,0.0,0.0,0.0,0.0,0.0,0.0,0.0,0.0,0.0,0.0,0.0,0.0,0.0,0.0,0.0,0.0,0.0,0.0,0.0,0.0,0.0,0.0,0.0,0.0,0.0,0.0,0.0,0.73,40.0,,
83.0,,514.87,0.3,56.25,0.0,0.0,3.0,40.0,0.0,0.0,0.75,0.0,0.0,0.0,0.0,0.0,0.0,0.0,0.0,0.0,0.0,0.0,0.0,0.0,0.0,0.0,0.0,0.0,0.0,0.0,0.0,0.0,0.0,0.0,0.0,0.0,0.0,0.0,0.0,0.92,25.0,,
83.0,,512.97,0.3,58.25,0.0,0.0,1.0,40.0,0.0,0.0,0.75,0.0,0.0,0.0,0.0,0.0,0.0,0.0,0.0,0.0,0.0,0.0,0.0,0.0,0.0,0.0,0.0,0.0,0.0,0.0,0.0,0.0,0.0,0.0,0.0,0.0,0.0,0.0,0.0,0.92,25.0,,
83.0,,511.15,0.3,68.25,0.0,0.0,1.0,30.0,0.0,0.0,0.75,0.0,0.0,0.0,0.0,0.0,0.0,0.0,0.0,0.0,0.0,0.0,0.0,0.0,0.0,0.0,0.0,0.0,0.0,0.0,0.0,0.0,0.0,0.0,0.0,0.0,0.0,0.0,0.0,0.91,25.0,,
83.0,,511.1,0.3,63.25,0.0,0.0,1.0,35.0,0.0,0.0,0.75,0.0,0.0,0.0,0.0,0.0,0.0,0.0,0.0,0.0,0.0,0.0,0.0,0.0,0.0,0.0,0.0,0.0,0.0,0.0,0.0,0.0,0.0,0.0,0.0,0.0,0.0,0.0,0.0,0.93,25.0,,
83.0,,330.54,0.46,39.35,0.0,20.0,1.3,0.0,0.0,0.0,0.0,0.0,0.0,0.0,0.0,0.0,0.0,0.0,0.0,0.0,0.0,0.0,0.0,0.0,39.35,0.0,0.0,0.0,0.0,0.0,0.0,0.0,0.0,0.0,0.0,0.0,0.0,0.0,0.0,0.63,50.0,,
83.0,,511.04,0.3,56.25,0.0,0.0,1.0,0.0,0.0,2.0,0.75,0.0,0.0,0.0,0.0,0.0,0.0,40.0,0.0,0.0,0.0,0.0,0.0,0.0,0.0,0.0,0.0,0.0,0.0,0.0,0.0,0.0,0.0,0.0,0.0,0.0,0.0,0.0,0.0,0.91,25.0,-20.35,
83.0,,511.13,0.3,56.25,0.0,40.0,1.0,0.0,0.0,2.0,0.75,0.0,0.0,0.0,0.0,0.0,0.0,0.0,0.0,0.0,0.0,0.0,0.0,0.0,0.0,0.0,0.0,0.0,0.0,0.0,0.0,0.0,0.0,0.0,0.0,0.0,0.0,0.0,0.0,0.92,25.0,-13.79,
83.0,,511.2,0.29,56.25,0.0,0.0,1.0,40.0,0.0,2.0,0.75,0.0,0.0,0.0,0.0,0.0,0.0,0.0,0.0,0.0,0.0,0.0,0.0,0.0,0.0,0.0,0.0,0.0,0.0,0.0,0.0,0.0,0.0,0.0,0.0,0.0,0.0,0.0,0.0,0.91,25.0,2.28,
83.0,,315.9,0.48,89.7,0.0,0.0,1.3,4.5,0.0,0.0,0.0,0.0,0.0,0.0,0.0,0.0,0.0,0.0,0.0,0.0,0.0,0.0,0.0,0.0,0.0,0.0,0.0,0.0,0.0,4.5,0.0,0.0,0.0,0.0,0.0,0.0,0.0,0.0,0.0,0.63,50.0,,
83.0,,316.03,0.48,89.7,0.0,0.0,1.3,0.0,0.0,0.0,0.0,0.0,0.0,0.0,0.0,0.0,0.0,0.0,0.0,0.0,0.0,0.0,0.0,0.0,0.0,0.0,0.0,0.0,0.0,9.0,0.0,0.0,0.0,0.0,0.0,0.0,0.0,0.0,0.0,0.53,50.0,,
83.0,,315.78,0.48,93.45,0.0,0.0,1.3,0.0,0.0,0.0,0.0,0.0,0.0,0.0,0.0,0.0,0.0,0.0,0.0,0.0,0.0,0.0,0.0,0.0,0.0,0.0,0.0,0.0,0.0,4.5,0.0,0.0,0.0,0.0,0.0,0.0,0.0,0.0,0.0,0.57,50.0,,
83.0,,511.09,0.3,61.25,0.0,0.0,1.0,35.0,0.0,2.0,0.75,0.0,0.0,0.0,0.0,0.0,0.0,0.0,0.0,0.0,0.0,0.0,0.0,0.0,0.0,0.0,0.0,0.0,0.0,0.0,0.0,0.0,0.0,0.0,0.0,0.0,0.0,0.0,0.0,0.92,25.0,-5.14,
83.0,,511.15,0.3,66.25,0.0,0.0,1.0,30.0,0.0,2.0,0.75,0.0,0.0,0.0,0.0,0.0,0.0,0.0,0.0,0.0,0.0,0.0,0.0,0.0,0.0,0.0,0.0,0.0,0.0,0.0,0.0,0.0,0.0,0.0,0.0,0.0,0.0,0.0,0.0,0.9,25.0,-12.35,
83.0,,511.02,0.3,68.25,0.0,0.0,1.0,30.0,0.0,0.0,0.75,0.0,0.0,0.0,0.0,0.0,0.0,0.0,0.0,0.0,0.0,0.0,0.0,0.0,0.0,0.0,0.0,0.0,0.0,0.0,0.0,0.0,0.0,0.0,0.0,0.0,0.0,0.0,0.0,0.92,25.0,-14.24,
83.0,,330.54,0.46,39.35,0.0,20.0,1.3,0.0,0.0,0.0,0.0,0.0,0.0,0.0,0.0,0.0,0.0,0.0,0.0,0.0,0.0,0.0,0.0,0.0,39.35,0.0,0.0,0.0,0.0,0.0,0.0,0.0,0.0,0.0,0.0,0.0,0.0,0.0,0.0,0.63,50.0,,
83.0,,512.9,0.3,61.25,0.0,0.0,0.0,35.0,0.0,0.0,0.75,0.0,0.0,0.0,0.0,0.0,0.0,0.0,0.0,0.0,0.0,0.0,0.0,0.0,0.0,0.0,0.0,0.0,0.0,0.0,3.0,0.0,0.0,0.0,0.0,0.0,0.0,0.0,0.0,0.92,25.0,-2.22,
83.0,,512.89,0.3,61.25,0.0,0.0,1.0,35.0,0.0,0.0,0.75,0.0,0.0,0.0,0.0,0.0,0.0,0.0,0.0,0.0,0.0,0.0,0.0,0.0,0.0,0.0,0.0,0.0,0.0,0.0,2.0,0.0,0.0,0.0,0.0,0.0,0.0,0.0,0.0,0.91,25.0,-2.65,
83.0,,511.97,0.3,62.25,0.0,0.0,1.0,35.0,0.0,0.0,0.75,0.0,0.0,0.0,0.0,0.0,0.0,0.0,0.0,0.0,0.0,0.0,0.0,0.0,0.0,0.0,0.0,0.0,0.0,0.0,1.0,0.0,0.0,0.0,0.0,0.0,0.0,0.0,0.0,0.91,25.0,-4.89,
83.0,,511.97,0.3,62.25,0.0,0.0,2.0,35.0,0.0,0.0,0.75,0.0,0.0,0.0,0.0,0.0,0.0,0.0,0.0,0.0,0.0,0.0,0.0,0.0,0.0,0.0,0.0,0.0,0.0,0.0,0.0,0.0,0.0,0.0,0.0,0.0,0.0,0.0,0.0,0.91,25.0,-5.31,
83.0,,511.43,0.3,62.25,0.0,0.0,1.0,35.0,0.0,0.0,0.75,0.0,0.0,0.0,0.0,0.0,0.0,0.0,0.0,0.0,0.0,1.0,0.0,0.0,0.0,0.0,0.0,0.0,0.0,0.0,0.0,0.0,0.0,0.0,0.0,0.0,0.0,0.0,0.0,0.92,25.0,-6.32,
83.0,,511.31,0.3,63.25,0.0,0.0,1.0,0.0,17.5,0.0,0.75,0.0,0.0,0.0,0.0,0.0,17.5,0.0,0.0,0.0,0.0,0.0,0.0,0.0,0.0,0.0,0.0,0.0,0.0,0.0,0.0,0.0,0.0,0.0,0.0,0.0,0.0,0.0,0.0,0.52,25.0,-35.53,
83.0,,511.21,0.3,63.25,0.0,0.0,1.0,17.5,17.5,0.0,0.75,0.0,0.0,0.0,0.0,0.0,0.0,0.0,0.0,0.0,0.0,0.0,0.0,0.0,0.0,0.0,0.0,0.0,0.0,0.0,0.0,0.0,0.0,0.0,0.0,0.0,0.0,0.0,0.0,0.92,25.0,-16.43,
83.0,,511.17,0.3,63.25,0.0,0.0,1.0,17.5,0.0,0.0,0.75,0.0,0.0,0.0,0.0,0.0,17.5,0.0,0.0,0.0,0.0,0.0,0.0,0.0,0.0,0.0,0.0,0.0,0.0,0.0,0.0,0.0,0.0,0.0,0.0,0.0,0.0,0.0,0.0,0.91,25.0,-25.45,
83.0,,511.03,0.3,63.25,0.0,0.0,0.0,17.5,0.0,0.0,0.75,0.0,0.0,0.0,0.0,0.0,0.0,17.5,0.0,0.0,0.0,0.0,0.0,0.0,0.0,0.0,0.0,0.0,0.0,0.0,1.0,0.0,0.0,0.0,0.0,0.0,0.0,0.0,0.0,0.92,25.0,-16.12,
83.0,,511.0,0.3,62.25,0.0,0.0,0.0,35.0,0.0,0.0,0.75,0.0,0.0,0.0,0.0,0.0,0.0,0.0,0.0,0.0,0.0,0.0,0.0,0.0,0.0,0.0,0.0,0.0,0.0,0.0,2.0,0.0,0.0,0.0,0.0,0.0,0.0,0.0,0.0,0.91,25.0,-4.48,
83.0,,510.88,0.3,31.63,31.63,0.0,0.0,35.0,0.0,0.0,0.75,0.0,0.0,0.0,0.0,0.0,0.0,0.0,0.0,0.0,0.0,0.0,0.0,0.0,0.0,0.0,0.0,0.0,0.0,0.0,1.0,0.0,0.0,0.0,0.0,0.0,0.0,0.0,0.0,0.93,25.0,-6.32,
83.0,,511.13,0.3,31.63,31.63,0.0,1.0,35.0,0.0,0.0,0.75,0.0,0.0,0.0,0.0,0.0,0.0,0.0,0.0,0.0,0.0,0.0,0.0,0.0,0.0,0.0,0.0,0.0,0.0,0.0,0.0,0.0,0.0,0.0,0.0,0.0,0.0,0.0,0.0,0.91,25.0,-6.77,
83.0,,511.2,0.3,34.13,34.13,0.0,1.0,30.0,0.0,0.0,0.75,0.0,0.0,0.0,0.0,0.0,0.0,0.0,0.0,0.0,0.0,0.0,0.0,0.0,0.0,0.0,0.0,0.0,0.0,0.0,0.0,0.0,0.0,0.0,0.0,0.0,0.0,0.0,0.0,0.91,25.0,-14.61,
83.0,,511.07,0.3,63.25,0.0,0.0,0.0,35.0,0.0,0.0,0.75,0.0,0.0,0.0,0.0,0.0,0.0,0.0,0.0,0.0,0.0,0.0,0.0,0.0,0.0,0.0,0.0,0.0,0.0,0.0,1.0,0.0,0.0,0.0,0.0,0.0,0.0,0.0,0.0,0.9,25.0,-6.71,
83.0,,511.21,0.3,68.25,0.0,0.0,0.0,30.0,0.0,0.0,0.75,0.0,0.0,0.0,0.0,0.0,0.0,0.0,0.0,0.0,0.0,0.0,0.0,0.0,0.0,0.0,0.0,0.0,0.0,0.0,1.0,0.0,0.0,0.0,0.0,0.0,0.0,0.0,0.0,0.9,25.0,-13.87,
83.0,,330.97,0.46,77.95,0.0,20.0,1.3,0.0,0.0,0.0,0.75,0.0,0.0,0.0,0.0,0.0,0.0,0.0,0.0,0.0,0.0,0.0,0.0,0.0,0.0,0.0,0.0,0.0,0.0,0.0,0.0,0.0,0.0,0.0,0.0,0.0,0.0,0.0,0.0,0.62,80.0,,
83.0,,331.07,0.46,74.25,0.0,20.0,5.0,0.0,0.0,0.0,0.75,0.0,0.0,0.0,0.0,0.0,0.0,0.0,0.0,0.0,0.0,0.0,0.0,0.0,0.0,0.0,0.0,0.0,0.0,0.0,0.0,0.0,0.0,0.0,0.0,0.0,0.0,0.0,0.0,0.63,8650.0,,
83.0,,332.97,0.46,76.25,0.0,20.0,3.0,0.0,0.0,0.0,0.75,0.0,0.0,0.0,0.0,0.0,0.0,0.0,0.0,0.0,0.0,0.0,0.0,0.0,0.0,0.0,0.0,0.0,0.0,0.0,0.0,0.0,0.0,0.0,0.0,0.0,0.0,0.0,0.0,0.6,100.0,,
83.0,,332.12,0.46,78.7,0.0,20.0,1.3,0.0,0.0,0.0,0.0,0.0,0.1,0.0,0.0,0.0,0.0,0.0,0.0,0.0,0.0,0.0,0.0,0.0,0.0,0.0,0.0,0.0,0.0,0.0,0.0,0.0,0.0,0.0,0.0,0.0,0.0,0.0,0.0,0.7,60.0,-36.75,
83.0,,332.28,0.46,78.7,0.0,20.0,1.3,0.0,0.0,0.0,0.0,0.0,0.2,0.0,0.0,0.0,0.0,0.0,0.0,0.0,0.0,0.0,0.0,0.0,0.0,0.0,0.0,0.0,0.0,0.0,0.0,0.0,0.0,0.0,0.0,0.0,0.0,0.0,0.0,0.73,100.0,-36.75,
83.0,,332.42,0.46,78.7,0.0,20.0,1.3,0.0,0.0,0.0,0.0,0.0,0.3,0.0,0.0,0.0,0.0,0.0,0.0,0.0,0.0,0.0,0.0,0.0,0.0,0.0,0.0,0.0,0.0,0.0,0.0,0.0,0.0,0.0,0.0,0.0,0.0,0.0,0.0,0.75,160.0,-36.75,
83.0,,331.57,0.46,79.5,0.0,0.0,0.0,0.0,20.0,0.0,0.0,0.0,0.0,0.0,0.0,0.0,0.0,0.0,0.0,0.0,0.0,0.0,0.0,0.0,0.0,0.0,0.0,0.0,0.0,0.0,0.5,0.0,0.0,0.0,0.0,0.0,0.0,0.0,0.0,0.59,60.0,-41.38,
83.0,,330.97,0.46,79.5,0.0,0.0,0.5,0.0,20.0,0.0,0.0,0.0,0.0,0.0,0.0,0.0,0.0,0.0,0.0,0.0,0.0,0.0,0.0,0.0,0.0,0.0,0.0,0.0,0.0,0.0,0.0,0.0,0.0,0.0,0.0,0.0,0.0,0.0,0.0,0.55,40.0,-41.52,
83.0,,331.47,0.46,78.7,0.0,0.0,1.3,0.0,20.0,0.0,0.0,0.0,0.0,0.0,0.0,0.0,0.0,0.0,0.0,0.0,0.0,0.0,0.0,0.0,0.0,0.0,0.0,0.0,0.0,0.0,0.0,0.0,0.0,0.0,0.0,0.0,0.0,0.0,0.0,0.43,60.0,-40.0,
83.0,,332.19,0.46,62.96,15.74,20.0,1.3,0.0,0.0,0.0,0.0,0.0,0.0,0.0,0.0,0.0,0.0,0.0,0.0,0.0,0.0,0.0,0.0,0.0,0.0,0.0,0.0,0.0,0.0,0.0,0.0,0.0,0.0,0.0,0.0,0.0,0.0,0.0,0.0,0.59,20.0,-37.98,
83.0,,330.57,0.46,79.5,0.0,20.0,0.1,0.0,0.0,0.0,0.0,0.0,0.0,0.0,0.0,0.0,0.0,0.0,0.0,0.0,0.0,0.0,0.0,0.0,0.0,0.0,0.0,0.0,0.0,0.0,0.4,0.0,0.0,0.0,0.0,0.0,0.0,0.0,0.0,0.65,60.0,-38.2,
83.0,,331.28,0.46,66.96,16.74,5.0,0.3,5.0,0.0,0.0,0.0,0.0,0.0,0.0,0.0,0.0,0.0,0.0,0.0,0.0,0.0,0.0,0.0,0.0,0.0,0.0,0.0,0.0,0.0,0.0,1.0,0.0,0.0,5.0,0.0,0.0,0.0,0.0,0.0,0.67,20.0,-42.22,
83.0,,332.97,0.46,77.0,0.0,0.0,3.0,0.0,20.0,0.0,0.0,0.0,0.0,0.0,0.0,0.0,0.0,0.0,0.0,0.0,0.0,0.0,0.0,0.0,0.0,0.0,0.0,0.0,0.0,0.0,0.0,0.0,0.0,0.0,0.0,0.0,0.0,0.0,0.0,0.55,60.0,-36.78,
83.0,,332.97,0.46,78.0,0.0,0.0,2.0,0.0,20.0,0.0,0.0,0.0,0.0,0.0,0.0,0.0,0.0,0.0,0.0,0.0,0.0,0.0,0.0,0.0,0.0,0.0,0.0,0.0,0.0,0.0,0.0,0.0,0.0,0.0,0.0,0.0,0.0,0.0,0.0,0.62,40.0,-38.67,
83.0,,332.97,0.46,77.0,0.0,0.0,3.0,0.0,0.0,0.0,0.0,0.0,0.0,0.0,0.0,0.0,0.0,20.0,0.0,0.0,0.0,0.0,0.0,0.0,0.0,0.0,0.0,0.0,0.0,0.0,0.0,0.0,0.0,0.0,0.0,0.0,0.0,0.0,0.0,0.6,60.0,-36.71,
83.0,,332.97,0.46,78.0,0.0,0.0,2.0,0.0,0.0,0.0,0.0,0.0,0.0,0.0,0.0,0.0,0.0,20.0,0.0,0.0,0.0,0.0,0.0,0.0,0.0,0.0,0.0,0.0,0.0,0.0,0.0,0.0,0.0,0.0,0.0,0.0,0.0,0.0,0.0,0.59,60.0,-38.6,
83.0,,333.27,0.46,87.0,0.0,10.0,3.0,0.0,0.0,0.0,0.0,0.0,0.0,0.0,0.0,0.0,0.0,0.0,0.0,0.0,0.0,0.0,0.0,0.0,0.0,0.0,0.0,0.0,0.0,0.0,0.0,0.0,0.0,0.0,0.0,0.0,0.0,0.0,0.0,0.54,40.0,-42.32,
83.0,,332.97,0.46,68.0,0.0,30.0,2.0,0.0,0.0,0.0,0.0,0.0,0.0,0.0,0.0,0.0,0.0,0.0,0.0,0.0,0.0,0.0,0.0,0.0,0.0,0.0,0.0,0.0,0.0,0.0,0.0,0.0,0.0,0.0,0.0,0.0,0.0,0.0,0.0,0.57,20.0,-25.7,
83.0,,332.97,0.46,88.0,0.0,10.0,2.0,0.0,0.0,0.0,0.0,0.0,0.0,0.0,0.0,0.0,0.0,0.0,0.0,0.0,0.0,0.0,0.0,0.0,0.0,0.0,0.0,0.0,0.0,0.0,0.0,0.0,0.0,0.0,0.0,0.0,0.0,0.0,0.0,0.62,40.0,-44.07,
83.0,,339.31,0.45,77.0,0.0,20.0,3.0,0.0,0.0,0.0,0.0,0.0,0.2,0.0,0.0,0.0,0.0,0.0,0.0,0.0,0.0,0.0,0.0,0.0,0.0,0.0,0.0,0.0,0.0,0.0,0.0,0.0,0.0,0.0,0.0,0.0,0.0,0.0,0.0,0.74,500.0,-33.61,
83.0,,335.22,0.46,78.0,0.0,20.0,2.0,0.0,0.0,0.0,0.0,0.0,0.2,0.0,0.0,0.0,0.0,0.0,0.0,0.0,0.0,0.0,0.0,0.0,0.0,0.0,0.0,0.0,0.0,0.0,0.0,0.0,0.0,0.0,0.0,0.0,0.0,0.0,0.0,0.75,80.0,-35.46,
83.0,,314.69,0.48,94.2,0.0,0.0,1.3,4.5,0.0,0.0,0.0,0.0,0.0,0.0,0.0,0.0,0.0,0.0,0.0,0.0,0.0,0.0,0.0,0.0,0.0,0.0,0.0,0.0,0.0,0.0,0.0,0.0,0.0,0.0,0.0,0.0,0.0,0.0,0.0,0.66,50.0,-47.45,
83.0,,330.97,0.46,74.5,0.0,0.0,0.5,0.0,25.0,0.0,0.0,0.0,0.0,0.0,0.0,0.0,0.0,0.0,0.0,0.0,0.0,0.0,0.0,0.0,0.0,0.0,0.0,0.0,0.0,0.0,0.0,0.0,0.0,0.0,0.0,0.0,0.0,0.0,0.0,0.63,60.0,-37.72,
83.0,,330.97,0.46,69.5,0.0,0.0,0.5,0.0,30.0,0.0,0.0,0.0,0.0,0.0,0.0,0.0,0.0,0.0,0.0,0.0,0.0,0.0,0.0,0.0,0.0,0.0,0.0,0.0,0.0,0.0,0.0,0.0,0.0,0.0,0.0,0.0,0.0,0.0,0.0,0.7,60.0,-33.6,
83.0,,330.97,0.46,77.5,0.0,0.0,0.5,0.0,20.0,2.0,0.0,0.0,0.0,0.0,0.0,0.0,0.0,0.0,0.0,0.0,0.0,0.0,0.0,0.0,0.0,0.0,0.0,0.0,0.0,0.0,0.0,0.0,0.0,0.0,0.0,0.0,0.0,0.0,0.0,0.66,60.0,-39.73,
83.0,,313.28,0.48,94.2,0.0,0.0,1.3,4.5,0.0,0.0,0.0,0.0,0.0,0.0,0.0,0.0,0.0,0.0,0.0,0.0,0.0,0.0,0.0,0.0,0.0,0.0,0.0,0.0,0.0,0.0,0.0,0.0,0.0,0.0,0.0,0.0,0.0,0.0,0.0,0.61,50.0,-47.45,
83.0,,313.64,0.48,94.2,0.0,0.0,1.3,4.5,0.0,0.0,0.0,0.0,0.0,0.0,0.0,0.0,0.0,0.0,0.0,0.0,0.0,0.0,0.0,0.0,0.0,0.0,0.0,0.0,0.0,0.0,0.0,0.0,0.0,0.0,0.0,0.0,0.0,0.0,0.0,0.63,50.0,-47.45,
83.0,,311.7,0.49,94.2,0.0,0.0,1.3,4.5,0.0,0.0,0.0,0.0,0.0,0.0,0.0,0.0,0.0,0.0,0.0,0.0,0.0,0.0,0.0,0.0,0.0,0.0,0.0,0.0,0.0,0.0,0.0,0.0,0.0,0.0,0.0,0.0,0.0,0.0,0.0,0.63,50.0,-47.45,
83.0,,309.46,0.49,94.2,0.0,0.0,1.3,4.5,0.0,0.0,0.0,0.0,0.0,0.0,0.0,0.0,0.0,0.0,0.0,0.0,0.0,0.0,0.0,0.0,0.0,0.0,0.0,0.0,0.0,0.0,0.0,0.0,0.0,0.0,0.0,0.0,0.0,0.0,0.0,,,-47.45,
83.0,,311.24,0.94,94.2,0.0,0.0,1.3,4.5,0.0,0.0,0.0,0.0,0.0,0.0,0.0,0.0,0.0,0.0,0.0,0.0,0.0,0.0,0.0,0.0,0.0,0.0,0.0,0.0,0.0,0.0,0.0,0.0,0.0,0.0,0.0,0.0,0.0,0.0,0.0,0.63,50.0,-47.45,
83.0,,306.15,0.49,94.2,0.0,0.0,1.3,4.5,0.0,0.0,0.0,0.0,0.0,0.0,0.0,0.0,0.0,0.0,0.0,0.0,0.0,0.0,0.0,0.0,0.0,0.0,0.0,0.0,0.0,0.0,0.0,0.0,0.0,0.0,0.0,0.0,0.0,0.0,0.0,,,-47.45,
83.0,,306.81,0.49,94.2,0.0,0.0,1.3,4.5,0.0,0.0,0.0,0.0,0.0,0.0,0.0,0.0,0.0,0.0,0.0,0.0,0.0,0.0,0.0,0.0,0.0,0.0,0.0,0.0,0.0,0.0,0.0,0.0,0.0,0.0,0.0,0.0,0.0,0.0,0.0,,,-47.45,
83.0,,332.59,0.46,92.2,0.0,0.0,1.3,0.0,0.0,2.0,0.0,0.0,0.1,0.0,0.0,0.0,0.0,0.0,0.0,0.0,0.0,0.0,0.0,0.0,0.0,0.0,0.0,0.0,0.0,0.0,0.0,0.0,0.0,0.0,4.5,0.0,0.0,0.0,0.0,0.77,180.0,-50.44,
83.0,,316.56,0.48,94.2,0.0,0.0,1.3,0.0,0.0,0.0,0.0,0.0,0.0,0.0,0.0,0.0,0.0,0.0,0.0,0.0,0.0,0.0,0.0,0.0,0.0,0.0,0.0,0.0,0.0,0.0,0.0,0.0,0.0,0.0,4.5,0.0,0.0,0.0,0.0,0.72,,-51.94,
83.0,,314.79,0.49,94.2,0.0,0.0,1.3,4.5,0.0,0.0,0.0,0.0,0.0,0.0,0.0,0.0,0.0,0.0,0.0,0.0,0.0,0.0,0.0,0.0,0.0,0.0,0.0,0.0,0.0,0.0,0.0,0.0,0.0,0.0,0.0,0.0,0.0,0.0,0.0,0.64,50.0,-47.45,
83.0,,310.12,0.49,94.2,0.0,0.0,1.3,4.5,0.0,0.0,0.0,0.0,0.0,0.0,0.0,0.0,0.0,0.0,0.0,0.0,0.0,0.0,0.0,0.0,0.0,0.0,0.0,0.0,0.0,0.0,0.0,0.0,0.0,0.0,0.0,0.0,0.0,0.0,0.0,,,-47.45,
83.0,,309.46,0.47,94.2,0.0,0.0,1.3,4.5,0.0,0.0,0.0,0.0,0.0,0.0,0.0,0.0,0.0,0.0,0.0,0.0,0.0,0.0,0.0,0.0,0.0,0.0,0.0,0.0,0.0,0.0,0.0,0.0,0.0,0.0,0.0,0.0,0.0,0.0,0.0,,,-47.45,
83.0,,329.13,0.47,37.98,37.98,0.0,1.3,0.0,0.0,2.0,0.75,0.0,0.0,0.0,0.0,0.0,0.0,0.0,0.0,0.0,0.0,0.0,0.0,0.0,0.0,0.0,0.0,0.0,0.0,0.0,0.0,0.0,0.0,0.0,0.0,20.0,0.0,0.0,0.0,0.56,50.0,-40.03,
83.0,,329.13,0.47,78.7,0.0,0.0,0.0,0.0,0.0,0.0,0.0,0.0,0.0,0.0,0.0,0.0,0.0,0.0,0.0,0.0,0.0,0.0,0.0,0.0,0.0,0.0,0.0,0.0,0.0,0.0,0.0,0.0,0.0,0.0,0.0,0.0,20.0,0.3,0.0,0.58,50.0,-44.02,
83.0,,314.81,0.48,89.7,0.0,0.0,1.3,9.0,0.0,0.0,0.0,0.0,0.0,0.0,0.0,0.0,0.0,0.0,0.0,0.0,0.0,0.0,0.0,0.0,0.0,0.0,0.0,0.0,0.0,0.0,0.0,0.0,0.0,0.0,0.0,0.0,0.0,0.0,0.0,0.72,25.0,-41.92,
83.0,,314.41,0.48,89.7,0.0,0.0,1.3,9.0,0.0,0.0,0.0,0.0,0.0,0.0,0.0,0.0,0.0,0.0,0.0,0.0,0.0,0.0,0.0,0.0,0.0,0.0,0.0,0.0,0.0,0.0,0.0,0.0,0.0,0.0,0.0,0.0,0.0,0.0,0.0,0.63,50.0,-41.92,
83.0,,314.43,0.48,89.7,0.0,0.0,1.3,9.0,0.0,0.0,0.0,0.0,0.0,0.0,0.0,0.0,0.0,0.0,0.0,0.0,0.0,0.0,0.0,0.0,0.0,0.0,0.0,0.0,0.0,0.0,0.0,0.0,0.0,0.0,0.0,0.0,0.0,0.0,0.0,0.66,25.0,-41.92,
83.0,,314.42,0.48,89.7,0.0,0.0,1.3,9.0,0.0,0.0,0.0,0.0,0.0,0.0,0.0,0.0,0.0,0.0,0.0,0.0,0.0,0.0,0.0,0.0,0.0,0.0,0.0,0.0,0.0,0.0,0.0,0.0,0.0,0.0,0.0,0.0,0.0,0.0,0.0,0.62,25.0,-41.92,
83.0,,329.63,0.47,37.98,37.98,0.0,1.3,0.0,20.0,0.0,0.75,0.0,0.0,0.0,0.0,0.0,0.0,0.0,0.0,0.0,0.0,0.0,0.0,0.0,0.0,0.0,0.0,0.0,0.0,0.0,0.0,0.0,0.0,0.0,0.0,0.0,0.0,0.0,2.0,0.61,50.0,-42.1,

File: data_cleaned/model_features.csv
온도,반응시간,Scale,이론 고형분(%),monomer_BA,monomer_2-EHA,monomer_CHMA,monomer_AA,monomer_MMA,monomer_IBOMA,monomer_2-HEMA,monomer_HDDA,monomer_GMA,monomer_LMA,monomer_EMA,monomer_BMA,monomer_EA,monomer_IBOA,monomer_MA,monomer_2-HEA,monomer_b-CEA,monomer_4-HBA,monomer_IBXA,monomer_NOAA,monomer_MEDOL-10,monomer_AOMA,monomer_DPPA,monomer_POEA,monomer_MAA,monomer_AN,monomer_St,monomer_LA,monomer_2-PEA,monomer_DCPA,monomer_EDMA,monomer_HPA,chem_avg_tg,chem_avg_mw,chem_avg_polarity,수율(%),점도(cP),Tg,입도(nm)
83.0,,547.98,0.47,39.35,39.35,20.0,1.3,0.0,0.0,0.0,0.0,0.0,0.0,0.0,0.0,0.0,0.0,0.0,0.0,0.0,0.0,0.0,0.0,0.0,0.0,0.0,0.0,0.0,0.0,0.0,0.0,0.0,0.0,0.0,0.0,246.534,157.531855,0.130075,0.55,40.0,-40.04,
83.0,,524.27,0.48,89.7,0.0,0.0,1.3,9.0,0.0,0.0,0.0,0.0,0.0,0.0,0.0,0.0,0.0,0.0,0.0,0.0,0.0,0.0,0.0,0.0,0.0,0.0,0.0,0.0,0.0,0.0,0.0,0.0,0.0,0.0,0.0,235.54000000000002,124.91606999999999,0.17325000000000002,0.82,100.0,-41.92,
83.0,,333.29,0.46,38.35,38.35,0.0,1.3,0.0,20.0,2.0,0.0,0.0,0.0,0.0,0.0,0.0,0.0,0.0,0.0,0.0,0.0,0.0,0.0,0.0,0.0,0.0,0.0,0.0,0.0,0.0,0.0,0.0,0.0,0.0,0.0,258.074,167.82815499999998,0.140575,0.48,50.0,-41.7,
83.0,,334.77,0.46,38.35,38.35,0.0,1.3,0.0,20.0,2.0,0.25,0.0,0.0,0.0,0.0,0.0,0.0,0.0,0.0,0.0,0.0,0.0,0.0,0.0,0.0,0.0,0.0,0.0,0.0,0.0,0.0,0.0,0.0,0.0,0.0,258.17394014962593,167.65900748129678,0.14072319201995015,0.59,50.0,,
83.0,,333.23,0.46,39.35,39.35,20.0,1.3,0.0,0.0,0.0,0.25,0.0,0.0,0.0,0.0,0.0,0.0,0.0,0.0,0.0,0.0,0.0,0.0,0.0,0.0,0.0,0.0,0.0,0.0,0.0,0.0,0.0,0.0,0.0,0.0,246.66271820448878,157.38838403990025,0.1302493765586035,0.54,50.0,,
83.0,,331.17,0.46,39.35,39.35,20.0,1.3,0.0,0.0,0.0,0.0,0.0,0.0,0.0,0.0,0.0,0.0,0.0,0.0,0.0,0.0,0.0,0.0,0.0,0.0,0.0,0.0,0.0,0.0,0.0,0.0,0.0,0.0,0.0,0.0,246.534,157.531855,0.130075,0.34,50.0,-40.04,
83.0,,314.65,0.48,89.7,0.0,0.0,1.3,9.0,0.0,0.0,0.0,0.0,0.0,0.0,0.0,0.0,0.0,0.0,0.0,0.0,0.0,0.0,0.0,0.0,0.0,0.0,0.0,0.0,0.0,0.0,0.0,0.0,0.0,0.0,0.0,235.54000000000002,124.91606999999999,0.17325000000000002,0.61,25.0,-41.92,
83.0,,335.98,0.46,65.0,0.0,20.0,5.0,0.0,0.0,0.0,0.0,10.0,0.0,0.0,0.0,0.0,0.0,0.0,0.0,0.0,0.0,0.0,0.0,0.0,0.0,0.0,0.0,0.0,0.0,0.0,0.0,0.0,0.0,0.0,0.0,268.75,134.7745,0.21250000000000002,0.65,1100.0,-21.76,
83.0,,337.38,0.45,70.0,0.0,20.0,5.0,0.0,0.0,0.0,0.0,5.0,0.0,0.0,0.0,0.0,0.0,0.0,0.0,0.0,0.0,0.0,0.0,0.0,0.0,0.0,0.0,0.0,0.0,0.0,0.0,0.0,0.0,0.0,0.0,263.75,134.07549999999998,0.195,0.65,1400.0,-25.92,
83.0,,332.33,0.46,72.0,0.0,20.0,3.0,0.0,0.0,0.0,0.0,5.0,0.0,0.0,0.0,0.0,0.0,0.0,0.0,0.0,0.0,0.0,0.0,0.0,0.0,0.0,0.0,0.0,0.0,0.0,0.0,0.0,0.0,0.0,0.0,260.55,135.19769999999997,0.18,0.68,100.0,-29.7,
83.0,,329.38,0.47,74.0,0.0,20.0,1.0,0.0,0.0,0.0,0.0,5.0,0.0,0.0,0.0,0.0,0.0,0.0,0.0,0.0,0.0,0.0,0.0,0.0,0.0,0.0,0.0,0.0,0.0,0.0,0.0,0.0,0.0,0.0,0.0,257.35,136.31989999999996,0.165,0.76,50.0,-33.47,
83.0,,313.18,0.48,89.7,0.0,0.0,1.3,9.0,0.0,0.0,0.0,0.0,0.0,0.0,0.0,0.0,0.0,0.0,0.0,0.0,0.0,0.0,0.0,0.0,0.0,0.0,0.0,0.0,0.0,0.0,0.0,0.0,0.0,0.0,0.0,235.54000000000002,124.91606999999999,0.17325000000000002,0.44,50.0,-41.92,
83.0,,313.89,0.48,89.7,0.0,0.0,1.3,9.0,0.0,0.0,0.0,0.0,0.0,0.0,0.0,0.0,0.0,0.0,0.0,0.0,0.0,0.0,0.0,0.0,0.0,0.0,0.0,0.0,0.0,0.0,0.0,0.0,0.0,0.0,0.0,235.54000000000002,124.91606999999999,0.17325000000000002,0.62,50.0,-41.92,
83.0,,315.7,0.48,89.7,0.0,0.0,1.3,9.0,0.0,0.0,0.0,0.0,0.0,0.0,0.0,0.0,0.0,0.0,0.0,0.0,0.0,0.0,0.0,0.0,0.0,0.0,0.0,0.0,0.0,0.0,0.0,0.0,0.0,0.0,0.0,235.54000000000002,124.91606999999999,0.17325000000000002,0.61,100.0,-41.92,
83.0,,329.31,0.47,71.75,0.0,20.0,3.0,0.0,0.0,0.0,0.25,5.0,0.0,0.0,0.0,0.0,0.0,0.0,0.0,0.0,0.0,0.0,0.0,0.0,0.0,0.0,0.0,0.0,0.0,0.0,0.0,0.0,0.0,0.0,0.0,260.7475,135.127275,0.18012499999999998,0.65,100.0,,
83.0,,330.36,0.46,36.0,36.0,20.0,3.0,0.0,0.0,0.0,0.0,5.0,0.0,0.0,0.0,0.0,0.0,0.0,0.0,0.0,0.0,0.0,0.0,0.0,0.0,0.0,0.0,0.0,0.0,0.0,0.0,0.0,0.0,0.0,0.0,254.79000000000005,155.39729999999997,0.162,0.71,1350.0,-31.91,
83.0,,330.29,0.46,39.35,39.35,20.0,1.3,0.0,0.0,0.0,0.0,0.0,0.0,0.0,0.0,0.0,0.0,0.0,0.0,0.0,0.0,0.0,0.0,0.0,0.0,0.0,0.0,0.0,0.0,0.0,0.0,0.0,0.0,0.0,0.0,246.534,157.531855,0.130075,0.62,40.0,-40.04,
83.0,,329.88,0.46,38.1,38.1,0.0,1.3,0.0,20.0,2.0,0.5,0.0,0.0,0.0,0.0,0.0,0.0,0.0,0.0,0.0,0.0,0.0,0.0,0.0,0.0,0.0,0.0,0.0,0.0,0.0,0.0,0.0,0.0,0.0,0.0,258.50899999999996,167.54703,0.14095000000000002,0.69,50.0,,
83.0,,329.83,0.46,38.18,38.18,0.0,1.3,0.0,20.0,2.0,0.35,0.0,0.0,0.0,0.0,0.0,0.0,0.0,0.0,0.0,0.0,0.0,0.0,0.0,0.0,0.0,0.0,0.0,0.0,0.0,0.0,0.0,0.0,0.0,0.0,258.3737776222378,167.63022697730224,0.14083591640835916,0.62,200.0,,
83.0,,526.74,0.48,88.5,0.0,0.0,2.5,9.0,0.0,0.0,0.0,0.0,0.0,0.0,0.0,0.0,0.0,0.0,0.0,0.0,0.0,0.0,0.0,0.0,0.0,0.0,0.0,0.0,0.0,0.0,0.0,0.0,0.0,0.0,0.0,237.46,124.24275,0.18225,0.98,700.0,-39.9,
83.0,,525.94,0.48,89.0,0.0,0.0,2.0,9.0,0.0,0.0,0.0,0.0,0.0,0.0,0.0,0.0,0.0,0.0,0.0,0.0,0.0,0.0,0.0,0.0,0.0,0.0,0.0,0.0,0.0,0.0,0.0,0.0,0.0,0.0,0.0,236.66,124.52329999999999,0.1785,0.8,250.0,-40.74,
83.0,,556.27,0.46,68.0,0.0,0.0,2.0,30.0,0.0,0.0,0.0,0.0,0.0,0.0,0.0,0.0,0.0,0.0,0.0,0.0,0.0,0.0,0.0,0.0,0.0,0.0,0.0,0.0,0.0,0.0,0.0,0.0,0.0,0.0,0.0,270.05,118.63279999999999,0.21000000000000002,0.85,300.0,-12.98,
83.0,,550.37,0.47,68.0,0.0,0.0,2.0,30.0,0.0,0.0,0.0,0.0,0.0,0.0,0.0,0.0,0.0,0.0,0.0,0.0,0.0,0.0,0.0,0.0,0.0,0.0,0.0,0.0,0.0,0.0,0.0,0.0,0.0,0.0,0.0,270.05,118.63279999999999,0.21000000000000002,0.76,400.0,-12.98,
83.0,,329.21,0.47,39.1,39.1,20.0,1.3,0.0,0.0,0.0,0.5,0.0,0.0,0.0,0.0,0.0,0.0,0.0,0.0,0.0,0.0,0.0,0.0,0.0,0.0,0.0,0.0,0.0,0.0,0.0,0.0,0.0,0.0,0.0,0.0,246.969,157.25073,0.13045,0.68,50.0,,
83.0,,329.05,0.47,39.18,39.18,20.0,1.3,0.0,0.0,0.0,0.35,0.0,0.0,0.0,0.0,0.0,0.0,0.0,0.0,0.0,0.0,0.0,0.0,0.0,0.0,0.0,0.0,0.0,0.0,0.0,0.0,0.0,0.0,0.0,0.0,246.8349315068493,157.33495650434958,0.13033696630336966,0.58,50.0,,
83.0,,314.9,0.48,44.85,44.85,0.0,1.3,9.0,0.0,0.0,0.0,0.0,0.0,0.0,0.0,0.0,0.0,0.0,0.0,0.0,0.0,0.0,0.0,0.0,0.0,0.0,0.0,0.0,0.0,0.0,0.0,0.0,0.0,0.0,0.0,228.36399999999998,150.081405,0.150825,0.64,50.0,-46.2,
83.0,,314.79,0.48,67.28,22.42,0.0,1.3,9.0,0.0,0.0,0.0,0.0,0.0,0.0,0.0,0.0,0.0,0.0,0.0,0.0,0.0,0.0,0.0,0.0,0.0,0.0,0.0,0.0,0.0,0.0,0.0,0.0,0.0,0.0,0.0,231.95280000000002,137.49593199999998,0.16204000000000002,0.67,50.0,-43.84,
83.0,,327.86,0.47,0.0,78.7,20.0,1.3,0.0,0.0,0.0,0.0,0.0,0.0,0.0,0.0,0.0,0.0,0.0,0.0,0.0,0.0,0.0,0.0,0.0,0.0,0.0,0.0,0.0,0.0,0.0,0.0,0.0,0.0,0.0,0.0,240.238,179.61114000000003,0.11040000000000001,0.52,100.0,,
83.0,,328.62,0.47,20.0,78.7,0.0,1.3,0.0,0.0,0.0,0.0,0.0,0.0,0.0,0.0,0.0,0.0,0.0,0.0,0.0,0.0,0.0,0.0,0.0,0.0,0.0,0.0,0.0,0.0,0.0,0.0,0.0,0.0,0.0,0.0,208.63800000000003,171.59914000000003,0.12040000000000001,0.64,200.0,,
83.0,,328.58,0.47,0.0,78.7,0.0,1.3,0.0,0.0,0.0,0.0,0.0,20.0,0.0,0.0,0.0,0.0,0.0,0.0,0.0,0.0,0.0,0.0,0.0,0.0,0.0,0.0,0.0,0.0,0.0,0.0,0.0,0.0,0.0,0.0,206.438,196.84714000000002,0.1004,0.62,50.0,,
83.0,,315.91,0.48,94.2,0.0,0.0,1.3,4.5,0.0,0.0,0.0,0.0,0.0,0.0,0.0,0.0,0.0,0.0,0.0,0.0,0.0,0.0,0.0,0.0,0.0,0.0,0.0,0.0,0.0,0.0,0.0,0.0,0.0,0.0,0.0,228.38500000000005,126.17831999999999,0.16650000000000004,0.73,100.0,,
83.0,,316.17,0.48,89.7,0.0,0.0,1.3,0.0,0.0,0.0,0.0,0.0,0.0,9.0,0.0,0.0,0.0,0.0,0.0,0.0,0.0,0.0,0.0,0.0,0.0,0.0,0.0,0.0,0.0,0.0,0.0,0.0,0.0,0.0,0.0,231.94,126.17786999999998,0.16425,0.7,50.0,,
83.0,,316.05,0.48,89.7,0.0,0.0,1.3,0.0,0.0,0.0,0.0,0.0,0.0,0.0,9.0,0.0,0.0,0.0,0.0,0.0,0.0,0.0,0.0,0.0,0.0,0.0,0.0,0.0,0.0,0.0,0.0,0.0,0.0,0.0,0.0,227.89,128.70327,0.15705000000000002,0.66,100.0,,
83.0,,316.17,0.48,89.7,0.0,0.0,1.3,0.0,0.0,0.0,0.0,0.0,0.0,0.0,0.0,9.0,0.0,0.0,0.0,0.0,0.0,0.0,0.0,0.0,0.0,0.0,0.0,0.0,0.0,0.0,0.0,0.0,0.0,0.0,0.0,223.93,124.91606999999999,0.16875,0.65,50.0,,
83.0,,329.97,0.46,78.7,0.0,20.0,1.3,0.0,0.0,0.0,0.0,0.0,0.0,0.0,0.0,0.0,0.0,0.0,0.0,0.0,0.0,0.0,0.0,0.0,0.0,0.0,0.0,0.0,0.0,0.0,0.0,0.0,0.0,0.0,0.0,252.82999999999998,135.45256999999998,0.14975,0.42,50.0,-36.75,
83.0,,330.08,0.46,78.45,0.0,20.0,1.3,0.0,0.0,0.0,0.25,0.0,0.0,0.0,0.0,0.0,0.0,0.0,0.0,0.0,0.0,0.0,0.0,0.0,0.0,0.0,0.0,0.0,0.0,0.0,0.0,0.0,0.0,0.0,0.0,253.02749999999995,135.38214499999998,0.14987499999999998,0.65,50.0,-36.75,
83.0,,330.08,0.46,78.2,0.0,20.0,1.3,0.0,0.0,0.0,0.5,0.0,0.0,0.0,0.0,0.0,0.0,0.0,0.0,0.0,0.0,0.0,0.0,0.0,0.0,0.0,0.0,0.0,0.0,0.0,0.0,0.0,0.0,0.0,0.0,253.22499999999997,135.31171999999998,0.15000000000000002,0.6,50.0,-36.75,
83.0,,329.12,0.47,67.5,0.0,0.0,2.0,30.0,0.0,0.0,0.5,0.0,0.0,0.0,0.0,0.0,0.0,0.0,0.0,0.0,0.0,0.0,0.0,0.0,0.0,0.0,0.0,0.0,0.0,0.0,0.0,0.0,0.0,0.0,0.0,270.44500000000005,118.49194999999999,0.21025,0.55,50.0,-12.98,
83.0,,330.83,0.47,67.5,0.0,0.0,2.0,30.0,0.0,0.0,0.5,0.0,0.0,0.0,0.0,0.0,0.0,0.0,0.0,0.0,0.0,0.0,0.0,0.0,0.0,0.0,0.0,0.0,0.0,0.0,0.0,0.0,0.0,0.0,0.0,270.44500000000005,118.49194999999999,0.21025,0.78,400.0,-12.98,
83.0,,329.05,0.47,72.0,0.0,20.0,3.0,0.0,0.0,0.0,0.0,5.0,0.0,0.0,0.0,0.0,0.0,0.0,0.0,0.0,0.0,0.0,0.0,0.0,0.0,0.0,0.0,0.0,0.0,0.0,0.0,0.0,0.0,0.0,0.0,260.55,135.19769999999997,0.18,0.68,200.0,-29.7,
83.0,,552.94,0.46,38.35,38.35,0.0,1.3,0.0,20.0,2.0,0.0,0.0,0.0,0.0,0.0,0.0,0.0,0.0,0.0,0.0,0.0,0.0,0.0,0.0,0.0,0.0,0.0,0.0,0.0,0.0,0.0,0.0,0.0,0.0,0.0,258.074,167.82815499999998,0.140575,0.8,90.0,-41.7,
83.0,,544.94,0.47,38.35,38.35,0.0,1.3,0.0,20.0,2.0,0.0,0.0,0.0,0.0,0.0,0.0,0.0,0.0,0.0,0.0,0.0,0.0,0.0,0.0,0.0,0.0,0.0,0.0,0.0,0.0,0.0,0.0,0.0,0.0,0.0,258.074,167.82815499999998,0.140575,0.56,80.0,-41.7,
83.0,,521.27,0.48,89.7,0.0,0.0,1.3,9.0,0.0,0.0,0.0,0.0,0.0,0.0,0.0,0.0,0.0,0.0,0.0,0.0,0.0,0.0,0.0,0.0,0.0,0.0,0.0,0.0,0.0,0.0,0.0,0.0,0.0,0.0,0.0,235.54000000000002,124.91606999999999,0.17325000000000002,0.85,140.0,-41.92,
83.0,,330.97,0.46,74.0,0.0,0.0,1.0,0.0,0.0,0.0,0.0,0.0,0.0,0.0,0.0,0.0,25.0,0.0,0.0,0.0,0.0,0.0,0.0,0.0,0.0,0.0,0.0,0.0,0.0,0.0,0.0,0.0,0.0,0.0,0.0,257.75,147.64139999999998,0.14500000000000002,0.55,50.0,-36.65,
83.0,,330.97,0.46,67.0,0.0,0.0,3.0,23.0,0.0,0.0,0.0,0.0,0.0,0.0,0.0,0.0,0.0,2.0,5.0,0.0,0.0,0.0,0.0,0.0,0.0,0.0,0.0,0.0,0.0,0.0,0.0,0.0,0.0,0.0,0.0,263.71,118.5911,0.24450000000000002,0.68,1600.0,-18.26,
83.0,,316.07,0.48,94.2,0.0,0.0,1.3,0.0,0.0,0.0,0.0,0.0,0.0,4.5,0.0,0.0,0.0,0.0,0.0,0.0,0.0,0.0,0.0,0.0,0.0,0.0,0.0,0.0,0.0,0.0,0.0,0.0,0.0,0.0,0.0,226.58500000000004,126.80922,0.16200000000000003,0.72,50.0,-48.87,
83.0,,316.27,0.48,94.2,0.0,0.0,1.3,0.0,0.0,0.0,0.0,0.0,0.0,0.0,4.5,0.0,0.0,0.0,0.0,0.0,0.0,0.0,0.0,0.0,0.0,0.0,0.0,0.0,0.0,0.0,0.0,0.0,0.0,0.0,0.0,224.56,128.07192,0.15839999999999999,0.64,50.0,-50.53,
83.0,,316.88,0.48,89.2,0.0,0.0,0.0,9.0,0.0,0.0,0.5,0.0,0.0,0.0,0.0,0.0,0.0,0.0,0.0,0.0,0.0,0.0,0.0,0.0,0.0,0.0,0.0,0.0,0.0,0.0,0.0,0.0,0.0,0.0,0.0,234.04868287740626,125.46954407294832,0.1639311043566363,0.68,50.0,-41.92,
83.0,,316.96,0.48,89.2,0.0,0.0,0.0,9.0,0.0,0.0,0.5,0.0,0.0,0.0,0.0,0.0,0.0,0.0,0.0,0.0,0.0,0.0,0.0,0.0,0.0,0.0,0.0,0.0,0.0,0.0,0.0,0.0,0.0,0.0,0.0,234.04868287740626,125.46954407294832,0.1639311043566363,0.64,505.0,-41.92,
83.0,,316.88,0.48,88.95,0.0,0.0,1.3,9.0,0.0,0.0,0.75,0.0,0.0,0.0,0.0,0.0,0.0,0.0,0.0,0.0,0.0,0.0,0.0,0.0,0.0,0.0,0.0,0.0,0.0,0.0,0.0,0.0,0.0,0.0,0.0,236.13250000000002,124.704795,0.17362500000000003,0.71,50.0,-41.92,
83.0,,316.76,0.48,88.95,0.0,0.0,1.3,9.0,0.0,0.0,0.75,0.0,0.0,0.0,0.0,0.0,0.0,0.0,0.0,0.0,0.0,0.0,0.0,0.0,0.0,0.0,0.0,0.0,0.0,0.0,0.0,0.0,0.0,0.0,0.0,236.13250000000002,124.704795,0.17362500000000003,0.69,50.0,-41.92,
83.0,,315.99,0.48,94.2,0.0,0.0,1.3,0.0,0.0,0.0,0.0,0.0,0.0,0.0,0.0,4.5,0.0,0.0,0.0,0.0,0.0,0.0,0.0,0.0,0.0,0.0,0.0,0.0,0.0,0.0,0.0,0.0,0.0,0.0,0.0,222.58000000000004,126.17831999999999,0.16425,0.66,50.0,,
83.0,,329.39,0.47,20.0,77.2,0.0,1.3,0.0,0.0,0.0,0.0,0.0,0.0,0.0,0.0,0.0,0.0,0.0,0.0,1.5,0.0,0.0,0.0,0.0,0.0,0.0,0.0,0.0,0.0,0.0,0.0,0.0,0.0,0.0,0.0,210.06300000000005,170.33494000000002,0.12190000000000001,0.67,50.0,-62.12,
83.0,,331.49,0.46,20.0,75.7,0.0,1.3,0.0,0.0,0.0,0.0,0.0,0.0,0.0,0.0,0.0,0.0,0.0,0.0,3.0,0.0,0.0,0.0,0.0,0.0,0.0,0.0,0.0,0.0,0.0,0.0,0.0,0.0,0.0,0.0,211.488,169.07074,0.12340000000000001,0.69,600.0,-60.9,
83.0,,329.38,0.47,20.0,77.2,0.0,1.3,0.0,0.0,0.0,0.0,0.0,0.0,0.0,0.0,0.0,0.0,0.0,0.0,0.0,1.5,0.0,0.0,0.0,0.0,0.0,0.0,0.0,0.0,0.0,0.0,0.0,0.0,0.0,0.0,209.08800000000002,170.99749000000003,0.13015,0.69,250.0,-62.88,
83.0,,329.38,0.47,20.0,75.7,0.0,1.3,0.0,0.0,0.0,0.0,0.0,0.0,0.0,0.0,0.0,0.0,0.0,0.0,0.0,3.0,0.0,0.0,0.0,0.0,0.0,0.0,0.0,0.0,0.0,0.0,0.0,0.0,0.0,0.0,209.538,170.39584,0.13990000000000002,0.67,250.0,-62.42,
83.0,,329.42,0.47,84.0,0.0,12.0,1.0,0.0,0.0,0.0,0.0,3.0,0.0,0.0,0.0,0.0,0.0,0.0,0.0,0.0,0.0,0.0,0.0,0.0,0.0,0.0,0.0,0.0,0.0,0.0,0.0,0.0,0.0,0.0,0.0,242.71,132.8355,0.16200000000000003,0.0035,50.0,-42.1,
83.0,,329.42,0.47,91.0,0.0,5.0,1.0,0.0,0.0,0.0,0.0,3.0,0.0,0.0,0.0,0.0,0.0,0.0,0.0,0.0,0.0,0.0,0.0,0.0,0.0,0.0,0.0,0.0,0.0,0.0,0.0,0.0,0.0,0.0,0.0,231.65,130.0313,0.16550000000000004,0.01,50.0,-47.75,
83.0,,330.54,0.46,37.98,37.98,0.0,1.3,0.0,20.0,2.0,0.75,0.0,0.0,0.0,0.0,0.0,0.0,0.0,0.0,0.0,0.0,0.0,0.0,0.0,0.0,0.0,0.0,0.0,0.0,0.0,0.0,0.0,0.0,0.0,0.0,258.72174282571746,167.40534946505352,0.14113588641135888,0.62,50.0,,
83.0,,330.58,0.46,42.98,42.98,0.0,1.3,0.0,10.0,2.0,0.75,0.0,0.0,0.0,0.0,0.0,0.0,0.0,0.0,0.0,0.0,0.0,0.0,0.0,0.0,0.0,0.0,0.0,0.0,0.0,0.0,0.0,0.0,0.0,0.0,237.52386261373863,160.7965103489651,0.14563543645635435,0.63,50.0,,
83.0,,327.96,0.47,38.0,38.0,20.0,1.0,0.0,0.0,0.0,0.0,3.0,0.0,0.0,0.0,0.0,0.0,0.0,0.0,0.0,0.0,0.0,0.0,0.0,0.0,0.0,0.0,0.0,0.0,0.0,0.0,0.0,0.0,0.0,0.0,249.27,157.3621,0.139,0.57,50.0,-38.02,
83.0,,329.54,0.47,93.2,0.0,0.0,0.3,0.0,0.0,2.0,0.0,0.0,0.0,4.5,0.0,0.0,0.0,0.0,0.0,0.0,0.0,0.0,0.0,0.0,0.0,0.0,0.0,0.0,0.0,0.0,0.0,0.0,0.0,0.0,0.0,227.165,127.40972,0.16850000000000004,0.73,50.0,-49.04,
83.0,,332.8,0.46,94.2,0.0,0.0,1.3,0.0,0.0,0.0,0.0,0.0,0.0,4.5,0.0,0.0,0.0,0.0,0.0,0.0,0.0,0.0,0.0,0.0,0.0,0.0,0.0,0.0,0.0,0.0,0.0,0.0,0.0,0.0,0.0,226.58500000000004,126.80922,0.16200000000000003,0.75,50.0,-48.87,
83.0,,332.93,0.46,94.2,0.0,0.0,1.3,0.0,0.0,0.0,0.0,0.0,0.0,4.5,0.0,0.0,0.0,0.0,0.0,0.0,0.0,0.0,0.0,0.0,0.0,0.0,0.0,0.0,0.0,0.0,0.0,0.0,0.0,0.0,0.0,226.58500000000004,126.80922,0.16200000000000003,0.74,50.0,-48.87,
83.0,,328.94,0.47,92.2,0.0,0.0,1.3,0.0,0.0,2.0,0.0,0.0,0.0,4.5,0.0,0.0,0.0,0.0,0.0,0.0,0.0,0.0,0.0,0.0,0.0,0.0,0.0,0.0,0.0,0.0,0.0,0.0,0.0,0.0,0.0,228.765,126.84862,0.17600000000000005,0.7,80.0,-47.36,
83.0,,328.65,0.47,93.5,0.0,0.0,0.0,0.0,0.0,2.0,0.0,0.0,0.0,4.5,0.0,0.0,0.0,0.0,0.0,0.0,0.0,0.0,0.0,0.0,0.0,0.0,0.0,0.0,0.0,0.0,0.0,0.0,0.0,0.0,0.0,226.685,127.57805,0.16625,0.57,20.0,-49.54,
83.0,,329.11,0.47,94.2,0.0,0.0,1.3,0.0,0.0,0.0,0.0,0.0,0.0,4.5,0.0,0.0,0.0,0.0,0.0,0.0,0.0,0.0,0.0,0.0,0.0,0.0,0.0,0.0,0.0,0.0,0.0,0.0,0.0,0.0,0.0,226.58500000000004,126.80922,0.16200000000000003,0.77,50.0,-48.87,
83.0,,553.26,0.46,98.7,0.0,0.0,1.3,0.0,0.0,0.0,0.0,0.0,0.0,0.0,0.0,0.0,0.0,0.0,0.0,0.0,0.0,0.0,0.0,0.0,0.0,0.0,0.0,0.0,0.0,0.0,0.0,0.0,0.0,0.0,0.0,221.23000000000002,127.44056999999998,0.15975,0.8,50.0,-52.86,
83.0,,332.73,0.46,0.0,94.2,0.0,1.3,0.0,0.0,0.0,0.0,0.0,0.0,4.5,0.0,0.0,0.0,0.0,0.0,0.0,0.0,0.0,0.0,0.0,0.0,0.0,0.0,0.0,0.0,0.0,0.0,0.0,0.0,0.0,0.0,211.51300000000003,179.66484000000003,0.1149,0.73,100.0,-61.0,
83.0,,332.72,0.46,0.0,94.2,0.0,1.3,0.0,0.0,0.0,0.0,0.0,0.0,0.0,4.5,0.0,0.0,0.0,0.0,0.0,0.0,0.0,0.0,0.0,0.0,0.0,0.0,0.0,0.0,0.0,0.0,0.0,0.0,0.0,0.0,209.488,180.92754000000002,0.11130000000000001,0.72,50.0,-63.23,
83.0,,332.62,0.46,94.2,0.0,0.0,1.3,0.0,0.0,0.0,0.0,0.0,0.0,0.0,0.0,0.0,4.5,0.0,0.0,0.0,0.0,0.0,0.0,0.0,0.0,0.0,0.0,0.0,0.0,0.0,0.0,0.0,0.0,0.0,0.0,227.89000000000004,131.04641999999998,0.15750000000000003,0.74,50.0,-50.24,
83.0,,332.48,0.46,94.2,0.0,0.0,1.3,0.0,0.0,0.0,0.0,0.0,4.5,0.0,0.0,0.0,0.0,0.0,0.0,0.0,0.0,0.0,0.0,0.0,0.0,0.0,0.0,0.0,0.0,0.0,0.0,0.0,0.0,0.0,0.0,220.735,133.12136999999998,0.15525,0.73,150.0,-53.05,
83.0,,332.79,0.46,94.2,0.0,0.0,1.3,0.0,0.0,0.0,0.0,0.0,0.0,4.5,0.0,0.0,0.0,0.0,0.0,0.0,0.0,0.0,0.0,0.0,0.0,0.0,0.0,0.0,0.0,0.0,0.0,0.0,0.0,0.0,0.0,226.58500000000004,126.80922,0.16200000000000003,0.79,50.0,-48.87,
83.0,,332.81,0.46,94.2,0.0,0.0,1.3,0.0,0.0,0.0,0.0,0.0,0.0,0.0,4.5,0.0,0.0,0.0,0.0,0.0,0.0,0.0,0.0,0.0,0.0,0.0,0.0,0.0,0.0,0.0,0.0,0.0,0.0,0.0,0.0,224.56,128.07192,0.15839999999999999,0.77,100.0,-50.53,
83.0,,325.38,0.47,42.0,42.0,12.0,1.0,0.0,0.0,0.0,0.0,3.0,0.0,0.0,0.0,0.0,0.0,0.0,0.0,0.0,0.0,0.0,0.0,0.0,0.0,0.0,0.0,0.0,0.0,0.0,0.0,0.0,0.0,0.0,0.0,235.98999999999998,156.40169999999998,0.14100000000000001,0.68,50.0,-46.19,
83.0,,219.65,0.47,33.35,33.35,0.0,1.3,0.0,0.0,2.0,0.0,0.0,0.0,0.0,0.0,0.0,0.0,0.0,0.0,0.0,0.0,30.0,0.0,0.0,0.0,0.0,0.0,0.0,0.0,0.0,0.0,0.0,0.0,0.0,0.0,241.774,137.741655,0.17207499999999998,0.57,50.0,,
83.0,,316.14,0.48,98.7,0.0,0.0,1.3,0.0,0.0,0.0,0.0,0.0,0.0,0.0,0.0,0.0,0.0,0.0,0.0,0.0,0.0,0.0,0.0,0.0,0.0,0.0,0.0,0.0,0.0,0.0,0.0,0.0,0.0,0.0,0.0,221.23000000000002,127.44056999999998,0.15975,0.72,50.0,-52.86,
83.0,,330.31,0.46,41.48,41.48,15.0,1.3,0.0,0.0,0.0,0.75,0.0,0.0,0.0,0.0,0.0,0.0,0.0,0.0,0.0,0.0,0.0,0.0,0.0,0.0,0.0,0.0,0.0,0.0,0.0,0.0,0.0,0.0,0.0,0.0,238.8837266273373,156.5098890110989,0.13188681131886812,0.6,50.0,,
83.0,,328.65,0.47,45.5,45.5,5.0,1.0,0.0,0.0,0.0,0.0,3.0,0.0,0.0,0.0,0.0,0.0,0.0,0.0,0.0,0.0,0.0,0.0,0.0,0.0,0.0,0.0,0.0,0.0,0.0,0.0,0.0,0.0,0.0,0.0,224.37,155.56134999999998,0.14275000000000004,0.73,25.0,-52.79,
83.0,,316.29,0.48,93.45,0.0,0.0,1.3,0.0,0.0,0.0,0.75,0.0,0.0,4.5,0.0,0.0,0.0,0.0,0.0,0.0,0.0,0.0,0.0,0.0,0.0,0.0,0.0,0.0,0.0,0.0,0.0,0.0,0.0,0.0,0.0,227.17749999999998,126.597945,0.162375,0.64,50.0,,
83.0,,333.02,0.46,89.7,0.0,0.0,1.3,9.0,0.0,0.0,0.0,0.0,0.0,0.0,0.0,0.0,0.0,0.0,0.0,0.0,0.0,0.0,0.0,0.0,0.0,0.0,0.0,0.0,0.0,0.0,0.0,0.0,0.0,0.0,0.0,235.54000000000002,124.91606999999999,0.17325000000000002,0.77,25.0,,
83.0,,328.78,0.47,90.25,0.0,5.0,1.0,0.0,0.0,0.0,0.75,3.0,0.0,0.0,0.0,0.0,0.0,0.0,0.0,0.0,0.0,0.0,0.0,0.0,0.0,0.0,0.0,0.0,0.0,0.0,0.0,0.0,0.0,0.0,0.0,232.24249999999998,129.820025,0.165875,0.74,25.0,,
83.0,,316.52,0.48,93.45,0.0,0.0,1.3,0.0,0.0,0.0,0.75,0.0,0.0,0.0,0.0,4.5,0.0,0.0,0.0,0.0,0.0,0.0,0.0,0.0,0.0,0.0,0.0,0.0,0.0,0.0,0.0,0.0,0.0,0.0,0.0,223.17249999999999,125.96704499999998,0.16462500000000002,0.69,50.0,,
83.0,,316.48,0.48,93.45,0.0,0.0,1.3,4.5,0.0,0.0,0.75,0.0,0.0,0.0,0.0,0.0,0.0,0.0,0.0,0.0,0.0,0.0,0.0,0.0,0.0,0.0,0.0,0.0,0.0,0.0,0.0,0.0,0.0,0.0,0.0,228.9775,125.96704499999998,0.166875,0.45,50.0,,
83.0,,330.35,0.46,43.98,43.98,10.0,1.3,0.0,0.0,0.0,0.75,0.0,0.0,0.0,0.0,0.0,0.0,0.0,0.0,0.0,0.0,0.0,0.0,0.0,0.0,0.0,0.0,0.0,0.0,0.0,0.0,0.0,0.0,0.0,0.0,230.58455654434556,155.909699030097,0.13313668633136685,0.69,25.0,,
83.0,,330.35,0.46,38.98,38.98,20.0,1.3,0.0,0.0,0.0,0.75,0.0,0.0,0.0,0.0,0.0,0.0,0.0,0.0,0.0,0.0,0.0,0.0,0.0,0.0,0.0,0.0,0.0,0.0,0.0,0.0,0.0,0.0,0.0,0.0,247.18289671032898,157.11007899210082,0.13063693630636938,0.63,25.0,,
83.0,,332.74,0.46,98.7,0.0,0.0,1.3,0.0,0.0,0.0,0.0,0.0,0.0,0.0,0.0,0.0,0.0,0.0,0.0,0.0,0.0,0.0,0.0,0.0,0.0,0.0,0.0,0.0,0.0,0.0,0.0,0.0,0.0,0.0,0.0,221.23000000000002,127.44056999999998,0.15975,0.73,40.0,-52.86,
83.0,,332.46,0.46,94.2,0.0,0.0,1.3,0.0,0.0,0.0,0.0,0.0,0.0,0.0,0.0,0.0,4.5,0.0,0.0,0.0,0.0,0.0,0.0,0.0,0.0,0.0,0.0,0.0,0.0,0.0,0.0,0.0,0.0,0.0,0.0,227.89000000000004,131.04641999999998,0.15750000000000003,0.73,40.0,-50.24,
83.0,,332.6,0.46,94.2,0.0,0.0,1.3,4.5,0.0,0.0,0.0,0.0,0.0,0.0,0.0,0.0,0.0,0.0,0.0,0.0,0.0,0.0,0.0,0.0,0.0,0.0,0.0,0.0,0.0,0.0,0.0,0.0,0.0,0.0,0.0,228.38500000000005,126.17831999999999,0.16650000000000004,0.74,40.0,-47.45,
83.0,,332.62,0.46,94.2,0.0,0.0,0.5,0.0,0.0,0.0,0.0,0.0,0.0,4.5,0.0,0.0,0.0,0.0,0.0,0.0,0.0,0.0,0.0,0.0,0.0,0.0,0.0,0.0,0.0,0.0,0.0,0.0,0.0,0.0,0.0,225.3546370967742,127.2507459677419,0.15604838709677418,0.73,50.0,-50.21,
83.0,,332.91,0.46,92.2,0.0,0.0,0.5,0.0,0.0,2.0,0.0,0.0,0.0,4.5,0.0,0.0,0.0,0.0,0.0,0.0,0.0,0.0,0.0,0.0,0.0,0.0,0.0,0.0,0.0,0.0,0.0,0.0,0.0,0.0,0.0,227.55221774193552,127.2904637096774,0.17016129032258062,0.76,100.0,-47.36,
83.0,,642.31,0.48,82.0,0.0,0.0,1.0,12.0,0.0,0.0,0.0,0.0,0.0,0.0,5.0,0.0,0.0,0.0,0.0,0.0,0.0,0.0,0.0,0.0,0.0,0.0,0.0,0.0,0.0,0.0,0.0,0.0,0.0,0.0,0.0,243.53,124.94439999999999,0.174,0.76,50.0,-35.74,
83.0,,322.26,0.47,81.0,0.0,0.0,2.0,12.0,0.0,0.0,0.0,0.0,0.0,0.0,5.0,0.0,0.0,0.0,0.0,0.0,0.0,0.0,0.0,0.0,0.0,0.0,0.0,0.0,0.0,0.0,0.0,0.0,0.0,0.0,0.0,245.13,124.38329999999999,0.1815,0.73,50.0,-34.02,
83.0,,325.82,0.47,78.0,0.0,0.0,5.0,12.0,0.0,0.0,0.0,0.0,0.0,0.0,5.0,0.0,0.0,0.0,0.0,0.0,0.0,0.0,0.0,0.0,0.0,0.0,0.0,0.0,0.0,0.0,0.0,0.0,0.0,0.0,0.0,249.93,122.69999999999999,0.20400000000000001,0.69,5100.0,-28.85,
83.0,,312.76,0.48,0.0,0.0,0.0,1.3,9.0,0.0,0.0,0.0,0.0,0.0,0.0,89.7,0.0,0.0,0.0,0.0,0.0,0.0,0.0,0.0,0.0,0.0,0.0,0.0,0.0,0.0,0.0,0.0,0.0,0.0,0.0,0.0,301.91799999999995,137.50098,0.14634000000000003,,,29.97,
83.0,,315.19,0.48,0.0,0.0,0.0,1.3,9.0,0.0,0.0,0.0,0.0,0.0,0.0,0.0,89.7,0.0,0.0,0.0,0.0,0.0,0.0,0.0,0.0,0.0,0.0,0.0,0.0,0.0,0.0,0.0,0.0,0.0,0.0,0.0,262.45,99.75522000000001,0.26295,0.61,,-14.51,
83.0,,329.43,0.47,94.2,0.0,0.0,1.3,0.0,0.0,0.0,0.0,0.0,0.0,0.0,0.0,0.0,4.5,0.0,0.0,0.0,0.0,0.0,0.0,0.0,0.0,0.0,0.0,0.0,0.0,0.0,0.0,0.0,0.0,0.0,0.0,227.89000000000004,131.04641999999998,0.15750000000000003,0.75,80.0,-50.24,
83.0,,329.26,0.47,92.2,0.0,0.0,1.3,0.0,0.0,2.0,0.0,0.0,0.0,0.0,0.0,0.0,4.5,0.0,0.0,0.0,0.0,0.0,0.0,0.0,0.0,0.0,0.0,0.0,0.0,0.0,0.0,0.0,0.0,0.0,0.0,230.07,131.08581999999998,0.17149999999999999,0.75,80.0,-48.71,
83.0,,332.61,0.46,92.2,0.0,0.0,1.3,0.0,0.0,2.0,0.0,0.0,0.0,0.0,0.0,0.0,4.5,0.0,0.0,0.0,0.0,0.0,0.0,0.0,0.0,0.0,0.0,0.0,0.0,0.0,0.0,0.0,0.0,0.0,0.0,230.07,131.08581999999998,0.17149999999999999,0.75,120.0,,
83.0,,315.68,0.48,0.0,0.0,0.0,1.3,9.0,0.0,0.0,0.0,0.0,0.0,0.0,0.0,0.0,0.0,0.0,0.0,0.0,0.0,0.0,89.7,0.0,0.0,0.0,0.0,0.0,0.0,0.0,0.0,0.0,0.0,0.0,0.0,306.40299999999996,99.64758,0.21810000000000002,0.67,25.0,,
83.0,,315.65,0.48,0.0,0.0,0.0,1.3,9.0,0.0,0.0,0.0,0.0,0.0,0.0,0.0,0.0,0.0,0.0,0.0,0.0,0.0,0.0,0.0,0.0,0.0,0.0,0.0,0.0,0.0,0.0,0.0,0.0,0.0,0.0,0.0,378.276213592233,96.57844660194175,0.3757281553398058,0.66,25.0,,
83.0,,332.58,0.46,89.7,0.0,0.0,1.3,9.0,0.0,0.0,0.0,0.0,0.0,0.0,0.0,0.0,0.0,0.0,0.0,0.0,0.0,0.0,0.0,0.0,0.0,0.0,0.0,0.0,0.0,0.0,0.0,0.0,0.0,0.0,0.0,235.54000000000002,124.91606999999999,0.17325000000000002,0.74,100.0,-41.92,
83.0,,332.51,0.46,94.2,0.0,0.0,1.3,4.5,0.0,0.0,0.0,0.0,0.0,0.0,0.0,0.0,0.0,0.0,0.0,0.0,0.0,0.0,0.0,0.0,0.0,0.0,0.0,0.0,0.0,0.0,0.0,0.0,0.0,0.0,0.0,228.38500000000005,126.17831999999999,0.16650000000000004,0.74,50.0,-47.45,
83.0,,328.38,0.47,87.7,0.0,0.0,1.3,9.0,0.0,2.0,0.0,0.0,0.0,0.0,0.0,0.0,0.0,0.0,0.0,0.0,0.0,0.0,0.0,0.0,0.0,0.0,0.0,0.0,0.0,0.0,0.0,0.0,0.0,0.0,0.0,237.71999999999997,124.95546999999999,0.18724999999999997,0.73,80.0,-40.34,
83.0,,328.38,0.47,92.2,0.0,0.0,1.3,4.5,0.0,2.0,0.0,0.0,0.0,0.0,0.0,0.0,0.0,0.0,0.0,0.0,0.0,0.0,0.0,0.0,0.0,0.0,0.0,0.0,0.0,0.0,0.0,0.0,0.0,0.0,0.0,230.565,126.21771999999999,0.1805,0.76,70.0,-45.93,
83.0,,331.71,0.46,87.7,0.0,0.0,1.3,9.0,0.0,2.0,0.0,0.0,0.0,0.0,0.0,0.0,0.0,0.0,0.0,0.0,0.0,0.0,0.0,0.0,0.0,0.0,0.0,0.0,0.0,0.0,0.0,0.0,0.0,0.0,0.0,237.71999999999997,124.95546999999999,0.18724999999999997,0.69,90.0,-40.34,
83.0,,331.71,0.46,92.2,0.0,0.0,1.3,4.5,0.0,2.0,0.0,0.0,0.0,0.0,0.0,0.0,0.0,0.0,0.0,0.0,0.0,0.0,0.0,0.0,0.0,0.0,0.0,0.0,0.0,0.0,0.0,0.0,0.0,0.0,0.0,230.565,126.21771999999999,0.1805,0.64,100.0,-45.93,
83.0,,330.26,0.46,78.7,0.0,0.0,1.3,0.0,0.0,0.0,0.0,0.0,0.0,0.0,0.0,0.0,20.0,0.0,0.0,0.0,0.0,0.0,0.0,0.0,0.0,0.0,0.0,0.0,0.0,0.0,0.0,0.0,0.0,0.0,0.0,250.82999999999998,143.46657,0.14975,0.68,50.0,-39.92,
83.0,,329.62,0.47,78.7,0.0,0.0,1.3,0.0,20.0,0.0,0.0,0.0,0.0,0.0,0.0,0.0,0.0,0.0,0.0,0.0,0.0,0.0,0.0,0.0,0.0,0.0,0.0,0.0,0.0,0.0,0.0,0.0,0.0,0.0,0.0,262.03,146.27057,0.14575,0.46,50.0,-40.0,
83.0,,316.02,0.48,93.45,0.0,0.0,1.3,4.5,0.0,0.0,0.75,0.0,0.0,0.0,0.0,0.0,0.0,0.0,0.0,0.0,0.0,0.0,0.0,0.0,0.0,0.0,0.0,0.0,0.0,0.0,0.0,0.0,0.0,0.0,0.0,228.9775,125.96704499999998,0.166875,0.73,40.0,,
83.0,,332.21,0.46,92.2,0.0,0.0,1.3,4.5,0.0,2.0,0.0,0.0,0.0,0.0,0.0,0.0,0.0,0.0,0.0,0.0,0.0,0.0,0.0,0.0,0.0,0.0,0.0,0.0,0.0,0.0,0.0,0.0,0.0,0.0,0.0,230.565,126.21771999999999,0.1805,0.74,120.0,,
83.0,,316.01,0.48,0.0,0.0,0.0,1.3,4.5,0.0,0.0,0.0,0.0,0.0,0.0,0.0,0.0,0.0,0.0,0.0,0.0,0.0,0.0,94.2,0.0,0.0,0.0,0.0,0.0,0.0,0.0,0.0,0.0,0.0,0.0,0.0,302.803,99.64218,0.2136,0.6,50.0,,
83.0,,315.33,0.48,47.1,0.0,0.0,1.3,4.5,0.0,0.0,0.0,0.0,0.0,0.0,0.0,0.0,0.0,0.0,0.0,0.0,0.0,0.0,47.1,0.0,0.0,0.0,0.0,0.0,0.0,0.0,0.0,0.0,0.0,0.0,0.0,265.594,112.91024999999999,0.19005,0.54,50.0,,
83.0,,329.98,0.46,32.98,32.98,0.0,1.3,0.0,20.0,2.0,0.75,0.0,0.0,10.0,0.0,0.0,0.0,0.0,0.0,0.0,0.0,0.0,0.0,0.0,0.0,0.0,0.0,0.0,0.0,0.0,0.0,0.0,0.0,0.0,0.0,271.4204729527047,163.1972702729727,0.14863513648635138,0.61,50.0,,
83.0,,330.12,0.46,32.98,32.98,0.0,1.3,10.0,20.0,2.0,0.75,0.0,0.0,0.0,0.0,0.0,0.0,0.0,0.0,0.0,0.0,0.0,0.0,0.0,0.0,0.0,0.0,0.0,0.0,0.0,0.0,0.0,0.0,0.0,0.0,275.42007299270074,161.7954104589541,0.15863413658634137,0.71,50.0,,
83.0,,329.97,0.46,77.95,0.0,20.0,1.3,0.0,0.0,0.0,0.75,0.0,0.0,0.0,0.0,0.0,0.0,0.0,0.0,0.0,0.0,0.0,0.0,0.0,0.0,0.0,0.0,0.0,0.0,0.0,0.0,0.0,0.0,0.0,0.0,253.42249999999999,135.24129499999998,0.150125,0.45,40.0,,
83.0,,329.97,0.46,87.95,0.0,10.0,1.3,0.0,0.0,0.0,0.75,0.0,0.0,0.0,0.0,0.0,0.0,0.0,0.0,0.0,0.0,0.0,0.0,0.0,0.0,0.0,0.0,0.0,0.0,0.0,0.0,0.0,0.0,0.0,0.0,237.62250000000003,131.235295,0.155125,0.45,100.0,,
83.0,,329.97,0.46,77.95,0.0,0.0,1.3,0.0,0.0,0.0,0.75,0.0,0.0,0.0,0.0,0.0,20.0,0.0,0.0,0.0,0.0,0.0,0.0,0.0,0.0,0.0,0.0,0.0,0.0,0.0,0.0,0.0,0.0,0.0,0.0,251.42249999999999,143.255295,0.150125,0.39,40.0,,
83.0,,329.97,0.46,87.95,0.0,0.0,1.3,0.0,0.0,0.0,0.75,0.0,0.0,0.0,0.0,0.0,10.0,0.0,0.0,0.0,0.0,0.0,0.0,0.0,0.0,0.0,0.0,0.0,0.0,0.0,0.0,0.0,0.0,0.0,0.0,236.62250000000003,135.242295,0.155125,0.65,40.0,,
83.0,,331.21,0.46,37.98,37.98,20.0,1.3,0.0,0.0,2.0,0.75,0.0,0.0,0.0,0.0,0.0,0.0,0.0,0.0,0.0,0.0,0.0,0.0,0.0,0.0,0.0,0.0,0.0,0.0,0.0,0.0,0.0,0.0,0.0,0.0,249.52266273372663,156.58843115688433,0.14513548645135488,0.74,50.0,,
83.0,,330.81,0.46,75.95,0.0,20.0,1.3,0.0,0.0,2.0,0.75,0.0,0.0,0.0,0.0,0.0,0.0,0.0,0.0,0.0,0.0,0.0,0.0,0.0,0.0,0.0,0.0,0.0,0.0,0.0,0.0,0.0,0.0,0.0,0.0,255.6025,135.28069499999998,0.16412500000000002,0.66,50.0,,
83.0,,329.98,0.46,48.98,48.98,0.0,1.3,0.0,0.0,0.0,0.75,0.0,0.0,0.0,0.0,0.0,0.0,0.0,0.0,0.0,0.0,0.0,0.0,0.0,0.0,0.0,0.0,0.0,0.0,0.0,0.0,0.0,0.0,0.0,0.0,213.98621637836217,154.7093190680932,0.13563643635636438,0.65,50.0,,
83.0,,329.69,0.47,38.98,38.98,0.0,1.3,0.0,0.0,0.0,0.75,0.0,0.0,0.0,0.0,0.0,0.0,20.0,0.0,0.0,0.0,0.0,0.0,0.0,0.0,0.0,0.0,0.0,0.0,0.0,0.0,0.0,0.0,0.0,0.0,227.98481651834817,140.68372162783723,0.1906309369063094,0.61,50.0,,
83.0,,329.97,0.46,38.98,38.98,0.0,1.3,0.0,0.0,0.0,0.75,0.0,0.0,20.0,0.0,0.0,0.0,0.0,0.0,0.0,0.0,0.0,0.0,0.0,0.0,0.0,0.0,0.0,0.0,0.0,0.0,0.0,0.0,0.0,0.0,239.38367663233677,146.29316068393163,0.15063493650634938,0.66,50.0,,
83.0,,315.72,0.48,89.7,0.0,0.0,1.3,0.0,0.0,0.0,0.0,0.0,0.0,0.0,0.0,9.0,0.0,0.0,0.0,0.0,0.0,0.0,0.0,0.0,0.0,0.0,0.0,0.0,0.0,0.0,0.0,0.0,0.0,0.0,0.0,223.93,124.91606999999999,0.16875,0.47,,,
83.0,,315.76,0.48,89.7,0.0,0.0,1.3,0.0,0.0,0.0,0.0,0.0,0.0,0.0,0.0,0.0,0.0,0.0,0.0,0.0,0.0,0.0,0.0,9.0,0.0,0.0,0.0,0.0,0.0,0.0,0.0,0.0,0.0,0.0,0.0,228.33999999999997,124.90526999999999,0.16425,0.63,,,
83.0,,356.778076923077,0.44,54.25,0.0,0.0,5.0,0.0,0.0,0.0,0.75,0.0,0.0,40.0,0.0,0.0,0.0,0.0,0.0,0.0,0.0,0.0,0.0,0.0,0.0,0.0,0.0,0.0,0.0,0.0,0.0,0.0,0.0,0.0,0.0,275.3425,119.541225,0.207875,0.67,10000.0,,
83.0,,356.778076923077,0.45,54.25,0.0,0.0,5.0,40.0,0.0,0.0,0.75,0.0,0.0,0.0,0.0,0.0,0.0,0.0,0.0,0.0,0.0,0.0,0.0,0.0,0.0,0.0,0.0,0.0,0.0,0.0,0.0,0.0,0.0,0.0,0.0,291.3425,113.933225,0.24787499999999998,0.73,10000.0,,
83.0,,356.778076923077,0.45,74.25,0.0,0.0,5.0,20.0,0.0,0.0,0.75,0.0,0.0,0.0,0.0,0.0,0.0,0.0,0.0,0.0,0.0,0.0,0.0,0.0,0.0,0.0,0.0,0.0,0.0,0.0,0.0,0.0,0.0,0.0,0.0,259.5425,119.54322499999999,0.217875,0.75,10000.0,,
83.0,,516.89,0.29,34.25,0.0,0.0,5.0,60.0,0.0,0.0,0.75,0.0,0.0,0.0,0.0,0.0,0.0,0.0,0.0,0.0,0.0,0.0,0.0,0.0,0.0,0.0,0.0,0.0,0.0,0.0,0.0,0.0,0.0,0.0,0.0,323.1425,108.323225,0.277875,0.91,25.0,,
83.0,,517.11,0.29,54.25,0.0,0.0,5.0,40.0,0.0,0.0,0.75,0.0,0.0,0.0,0.0,0.0,0.0,0.0,0.0,0.0,0.0,0.0,0.0,0.0,0.0,0.0,0.0,0.0,0.0,0.0,0.0,0.0,0.0,0.0,0.0,291.3425,113.933225,0.24787499999999998,0.91,25.0,,
83.0,,330.97,0.46,75.95,0.0,0.0,1.3,0.0,0.0,2.0,0.75,0.0,0.0,0.0,0.0,0.0,20.0,0.0,0.0,0.0,0.0,0.0,0.0,0.0,0.0,0.0,0.0,0.0,0.0,0.0,0.0,0.0,0.0,0.0,0.0,253.6025,143.294695,0.16412500000000002,,40.0,,
83.0,,330.97,0.46,85.95,0.0,10.0,1.3,0.0,0.0,2.0,0.75,0.0,0.0,0.0,0.0,0.0,0.0,0.0,0.0,0.0,0.0,0.0,0.0,0.0,0.0,0.0,0.0,0.0,0.0,0.0,0.0,0.0,0.0,0.0,0.0,239.80249999999998,131.274695,0.16912500000000003,,40.0,,
83.0,,330.97,0.46,75.95,0.0,20.0,1.3,0.0,0.0,2.0,0.75,0.0,0.0,0.0,0.0,0.0,0.0,0.0,0.0,0.0,0.0,0.0,0.0,0.0,0.0,0.0,0.0,0.0,0.0,0.0,0.0,0.0,0.0,0.0,0.0,255.6025,135.28069499999998,0.16412500000000002,,125.0,,
83.0,,330.97,0.46,23.38,54.57,0.0,1.3,0.0,20.0,0.0,0.75,0.0,0.0,0.0,0.0,0.0,0.0,0.0,0.0,0.0,0.0,0.0,0.0,0.0,0.0,0.0,0.0,0.0,0.0,0.0,0.0,0.0,0.0,0.0,0.0,253.89129999999997,176.678522,0.11884,,20.0,,
83.0,,329.64,0.46,77.95,0.0,20.0,1.3,0.0,0.0,0.0,0.0,0.0,0.0,0.0,0.0,0.0,0.0,0.0,0.0,0.0,0.0,0.0,0.0,0.0,0.75,0.0,0.0,0.0,0.0,0.0,0.0,0.0,0.0,0.0,0.0,253.42249999999999,135.24129499999998,0.150125,0.5,50.0,,
83.0,,330.79,0.46,54.57,23.38,0.0,1.3,0.0,20.0,0.0,0.75,0.0,0.0,0.0,0.0,0.0,0.0,0.0,0.0,0.0,0.0,0.0,0.0,0.0,0.0,0.0,0.0,0.0,0.0,0.0,0.0,0.0,0.0,0.0,0.0,258.8817,159.177813,0.134435,,80.0,,
83.0,,330.57,0.46,77.95,0.0,0.0,1.3,0.0,20.0,0.0,0.75,0.0,0.0,0.0,0.0,0.0,0.0,0.0,0.0,0.0,0.0,0.0,0.0,0.0,0.0,0.0,0.0,0.0,0.0,0.0,0.0,0.0,0.0,0.0,0.0,262.62250000000006,146.059295,0.146125,0.58,40.0,,
83.0,,330.49,0.46,62.36,15.59,0.0,1.3,0.0,20.0,0.0,0.75,0.0,0.0,0.0,0.0,0.0,0.0,0.0,0.0,0.0,0.0,0.0,0.0,0.0,0.0,0.0,0.0,0.0,0.0,0.0,0.0,0.0,0.0,0.0,0.0,260.1281,154.806844,0.13833,,80.0,,
83.0,,330.31,0.46,70.15,7.8,0.0,1.3,0.0,20.0,0.0,0.75,0.0,0.0,0.0,0.0,0.0,0.0,0.0,0.0,0.0,0.0,0.0,0.0,0.0,0.0,0.0,0.0,0.0,0.0,0.0,0.0,0.0,0.0,0.0,0.0,261.3745,150.435875,0.142225,,40.0,,
83.0,,331.61,0.46,77.95,0.0,0.0,1.3,0.0,20.0,0.0,0.75,0.0,0.0,0.0,0.0,0.0,0.0,0.0,0.0,0.0,0.0,0.0,0.0,0.0,0.0,0.0,0.0,0.0,0.0,0.0,0.0,0.0,0.0,0.0,0.0,262.62250000000006,146.059295,0.146125,0.73,40.0,,
83.0,,514.87,0.3,56.25,0.0,0.0,3.0,40.0,0.0,0.0,0.75,0.0,0.0,0.0,0.0,0.0,0.0,0.0,0.0,0.0,0.0,0.0,0.0,0.0,0.0,0.0,0.0,0.0,0.0,0.0,0.0,0.0,0.0,0.0,0.0,288.14250000000004,115.055425,0.23287499999999997,0.92,25.0,,
83.0,,512.97,0.3,58.25,0.0,0.0,1.0,40.0,0.0,0.0,0.75,0.0,0.0,0.0,0.0,0.0,0.0,0.0,0.0,0.0,0.0,0.0,0.0,0.0,0.0,0.0,0.0,0.0,0.0,0.0,0.0,0.0,0.0,0.0,0.0,284.9425,116.177625,0.21787499999999999,0.92,25.0,,
83.0,,511.15,0.3,68.25,0.0,0.0,1.0,30.0,0.0,0.0,0.75,0.0,0.0,0.0,0.0,0.0,0.0,0.0,0.0,0.0,0.0,0.0,0.0,0.0,0.0,0.0,0.0,0.0,0.0,0.0,0.0,0.0,0.0,0.0,0.0,269.04249999999996,118.982625,0.202875,0.91,25.0,,
83.0,,511.1,0.3,63.25,0.0,0.0,1.0,35.0,0.0,0.0,0.75,0.0,0.0,0.0,0.0,0.0,0.0,0.0,0.0,0.0,0.0,0.0,0.0,0.0,0.0,0.0,0.0,0.0,0.0,0.0,0.0,0.0,0.0,0.0,0.0,276.9925,117.580125,0.21037499999999998,0.93,25.0,,
83.0,,330.54,0.46,39.35,0.0,20.0,1.3,0.0,0.0,0.0,0.0,0.0,0.0,0.0,0.0,0.0,0.0,0.0,0.0,0.0,0.0,0.0,39.35,0.0,0.0,0.0,0.0,0.0,0.0,0.0,0.0,0.0,0.0,0.0,0.0,283.9165,124.367675,0.169425,0.63,50.0,,
83.0,,511.04,0.3,56.25,0.0,0.0,1.0,0.0,0.0,2.0,0.75,0.0,0.0,0.0,0.0,0.0,40.0,0.0,0.0,0.0,0.0,0.0,0.0,0.0,0.0,0.0,0.0,0.0,0.0,0.0,0.0,0.0,0.0,0.0,0.0,282.72249999999997,159.489025,0.15187499999999998,0.91,25.0,-20.35,
83.0,,511.13,0.3,56.25,0.0,40.0,1.0,0.0,0.0,2.0,0.75,0.0,0.0,0.0,0.0,0.0,0.0,0.0,0.0,0.0,0.0,0.0,0.0,0.0,0.0,0.0,0.0,0.0,0.0,0.0,0.0,0.0,0.0,0.0,0.0,286.72249999999997,143.461025,0.15187499999999998,0.92,25.0,-13.79,
83.0,,511.2,0.29,56.25,0.0,0.0,1.0,40.0,0.0,2.0,0.75,0.0,0.0,0.0,0.0,0.0,0.0,0.0,0.0,0.0,0.0,0.0,0.0,0.0,0.0,0.0,0.0,0.0,0.0,0.0,0.0,0.0,0.0,0.0,0.0,287.1225,116.217025,0.231875,0.91,25.0,2.28,
83.0,,315.9,0.48,89.7,0.0,0.0,1.3,4.5,0.0,0.0,0.0,0.0,0.0,0.0,0.0,0.0,0.0,0.0,0.0,0.0,0.0,0.0,0.0,0.0,0.0,0.0,4.5,0.0,0.0,0.0,0.0,0.0,0.0,0.0,0.0,231.94,124.91066999999998,0.16875,0.63,50.0,,
83.0,,316.03,0.48,89.7,0.0,0.0,1.3,0.0,0.0,0.0,0.0,0.0,0.0,0.0,0.0,0.0,0.0,0.0,0.0,0.0,0.0,0.0,0.0,0.0,0.0,0.0,9.0,0.0,0.0,0.0,0.0,0.0,0.0,0.0,0.0,228.33999999999997,124.90526999999999,0.16425,0.53,50.0,,
83.0,,315.78,0.48,93.45,0.0,0.0,1.3,0.0,0.0,0.0,0.0,0.0,0.0,0.0,0.0,0.0,0.0,0.0,0.0,0.0,0.0,0.0,0.0,0.0,0.0,0.0,4.5,0.0,0.0,0.0,0.0,0.0,0.0,0.0,0.0,224.82758186397984,126.15782871536523,0.16209068010075567,0.57,50.0,,
83.0,,511.09,0.3,61.25,0.0,0.0,1.0,35.0,0.0,2.0,0.75,0.0,0.0,0.0,0.0,0.0,0.0,0.0,0.0,0.0,0.0,0.0,0.0,0.0,0.0,0.0,0.0,0.0,0.0,0.0,0.0,0.0,0.0,0.0,0.0,279.17249999999996,117.61952500000001,0.224375,0.92,25.0,-5.14,
83.0,,511.15,0.3,66.25,0.0,0.0,1.0,30.0,0.0,2.0,0.75,0.0,0.0,0.0,0.0,0.0,0.0,0.0,0.0,0.0,0.0,0.0,0.0,0.0,0.0,0.0,0.0,0.0,0.0,0.0,0.0,0.0,0.0,0.0,0.0,271.22249999999997,119.022025,0.21687499999999998,0.9,25.0,-12.35,
83.0,,511.02,0.3,68.25,0.0,0.0,1.0,30.0,0.0,0.0,0.75,0.0,0.0,0.0,0.0,0.0,0.0,0.0,0.0,0.0,0.0,0.0,0.0,0.0,0.0,0.0,0.0,0.0,0.0,0.0,0.0,0.0,0.0,0.0,0.0,269.04249999999996,118.982625,0.202875,0.92,25.0,-14.24,
83.0,,330.54,0.46,39.35,0.0,20.0,1.3,0.0,0.0,0.0,0.0,0.0,0.0,0.0,0.0,0.0,0.0,0.0,0.0,0.0,0.0,0.0,39.35,0.0,0.0,0.0,0.0,0.0,0.0,0.0,0.0,0.0,0.0,0.0,0.0,283.9165,124.367675,0.169425,0.63,50.0,,
83.0,,512.9,0.3,61.25,0.0,0.0,0.0,35.0,0.0,0.0,0.75,0.0,0.0,0.0,0.0,0.0,0.0,0.0,0.0,0.0,0.0,0.0,0.0,0.0,0.0,0.0,0.0,3.0,0.0,0.0,0.0,0.0,0.0,0.0,0.0,283.85249999999996,116.878825,0.223875,0.92,25.0,-2.22,
83.0,,512.89,0.3,61.25,0.0,0.0,1.0,35.0,0.0,0.0,0.75,0.0,0.0,0.0,0.0,0.0,0.0,0.0,0.0,0.0,0.0,0.0,0.0,0.0,0.0,0.0,0.0,2.0,0.0,0.0,0.0,0.0,0.0,0.0,0.0,282.6325,116.73852500000001,0.224375,0.91,25.0,-2.65,
83.0,,511.97,0.3,62.25,0.0,0.0,1.0,35.0,0.0,0.0,0.75,0.0,0.0,0.0,0.0,0.0,0.0,0.0,0.0,0.0,0.0,0.0,0.0,0.0,0.0,0.0,0.0,1.0,0.0,0.0,0.0,0.0,0.0,0.0,0.0,279.8125,117.15932500000001,0.217375,0.91,25.0,-4.89,
83.0,,511.97,0.3,62.25,0.0,0.0,2.0,35.0,0.0,0.0,0.75,0.0,0.0,0.0,0.0,0.0,0.0,0.0,0.0,0.0,0.0,0.0,0.0,0.0,0.0,0.0,0.0,0.0,0.0,0.0,0.0,0.0,0.0,0.0,0.0,278.59250000000003,117.019025,0.21787499999999999,0.91,25.0,-5.31,
83.0,,511.43,0.3,62.25,0.0,0.0,1.0,35.0,0.0,0.0,0.75,0.0,0.0,0.0,0.0,0.0,0.0,0.0,0.0,1.0,0.0,0.0,0.0,0.0,0.0,0.0,0.0,0.0,0.0,0.0,0.0,0.0,0.0,0.0,0.0,277.78249999999997,117.29842500000001,0.210875,0.92,25.0,-6.32,
83.0,,511.31,0.3,63.25,0.0,0.0,1.0,0.0,17.5,0.0,0.75,0.0,0.0,0.0,0.0,17.5,0.0,0.0,0.0,0.0,0.0,0.0,0.0,0.0,0.0,0.0,0.0,0.0,0.0,0.0,0.0,0.0,0.0,0.0,0.0,262.29249999999996,138.96512499999997,0.16312500000000002,0.52,25.0,-35.53,
83.0,,511.21,0.3,63.25,0.0,0.0,1.0,17.5,17.5,0.0,0.75,0.0,0.0,0.0,0.0,0.0,0.0,0.0,0.0,0.0,0.0,0.0,0.0,0.0,0.0,0.0,0.0,0.0,0.0,0.0,0.0,0.0,0.0,0.0,0.0,284.86749999999995,138.96512499999997,0.171875,0.92,25.0,-16.43,
83.0,,511.17,0.3,63.25,0.0,0.0,1.0,17.5,0.0,0.0,0.75,0.0,0.0,0.0,0.0,17.5,0.0,0.0,0.0,0.0,0.0,0.0,0.0,0.0,0.0,0.0,0.0,0.0,0.0,0.0,0.0,0.0,0.0,0.0,0.0,254.41749999999996,117.580125,0.201625,0.91,25.0,-25.45,
83.0,,511.03,0.3,63.25,0.0,0.0,0.0,17.5,0.0,0.0,0.75,0.0,0.0,0.0,0.0,0.0,17.5,0.0,0.0,0.0,0.0,0.0,0.0,0.0,0.0,0.0,0.0,1.0,0.0,0.0,0.0,0.0,0.0,0.0,0.0,276.28749999999997,136.65192499999998,0.17487499999999997,0.92,25.0,-16.12,
83.0,,511.0,0.3,62.25,0.0,0.0,0.0,35.0,0.0,0.0,0.75,0.0,0.0,0.0,0.0,0.0,0.0,0.0,0.0,0.0,0.0,0.0,0.0,0.0,0.0,0.0,0.0,2.0,0.0,0.0,0.0,0.0,0.0,0.0,0.0,281.0325,117.299625,0.21687499999999998,0.91,25.0,-4.48,
83.0,,510.88,0.3,31.63,31.63,0.0,0.0,35.0,0.0,0.0,0.75,0.0,0.0,0.0,0.0,0.0,0.0,0.0,0.0,0.0,0.0,0.0,0.0,0.0,0.0,0.0,0.0,1.0,0.0,0.0,0.0,0.0,0.0,0.0,0.0,273.14630036996306,135.4672882711729,0.19405559444055592,0.93,25.0,-6.32,
83.0,,511.13,0.3,31.63,31.63,0.0,1.0,35.0,0.0,0.0,0.75,0.0,0.0,0.0,0.0,0.0,0.0,0.0,0.0,0.0,0.0,0.0,0.0,0.0,0.0,0.0,0.0,0.0,0.0,0.0,0.0,0.0,0.0,0.0,0.0,271.9264223577643,135.32700229977004,0.19455554444555542,0.91,25.0,-6.77,
83.0,,511.2,0.3,34.13,34.13,0.0,1.0,30.0,0.0,0.0,0.75,0.0,0.0,0.0,0.0,0.0,0.0,0.0,0.0,0.0,0.0,0.0,0.0,0.0,0.0,0.0,0.0,0.0,0.0,0.0,0.0,0.0,0.0,0.0,0.0,263.5772572742726,138.13197180281972,0.18580641935806416,0.91,25.0,-14.61,
83.0,,511.07,0.3,63.25,0.0,0.0,0.0,35.0,0.0,0.0,0.75,0.0,0.0,0.0,0.0,0.0,0.0,0.0,0.0,0.0,0.0,0.0,0.0,0.0,0.0,0.0,0.0,1.0,0.0,0.0,0.0,0.0,0.0,0.0,0.0,278.21250000000003,117.72042499999999,0.20987499999999998,0.9,25.0,-6.71,
83.0,,511.21,0.3,68.25,0.0,0.0,0.0,30.0,0.0,0.0,0.75,0.0,0.0,0.0,0.0,0.0,0.0,0.0,0.0,0.0,0.0,0.0,0.0,0.0,0.0,0.0,0.0,1.0,0.0,0.0,0.0,0.0,0.0,0.0,0.0,270.2625,119.122925,0.202375,0.9,25.0,-13.87,
83.0,,330.97,0.46,77.95,0.0,20.0,1.3,0.0,0.0,0.0,0.75,0.0,0.0,0.0,0.0,0.0,0.0,0.0,0.0,0.0,0.0,0.0,0.0,0.0,0.0,0.0,0.0,0.0,0.0,0.0,0.0,0.0,0.0,0.0,0.0,253.42249999999999,135.24129499999998,0.150125,0.62,80.0,,
83.0,,331.07,0.46,74.25,0.0,20.0,5.0,0.0,0.0,0.0,0.75,0.0,0.0,0.0,0.0,0.0,0.0,0.0,0.0,0.0,0.0,0.0,0.0,0.0,0.0,0.0,0.0,0.0,0.0,0.0,0.0,0.0,0.0,0.0,0.0,259.34250000000003,133.16522500000002,0.17787500000000003,0.63,8650.0,,
83.0,,332.97,0.46,76.25,0.0,20.0,3.0,0.0,0.0,0.0,0.75,0.0,0.0,0.0,0.0,0.0,0.0,0.0,0.0,0.0,0.0,0.0,0.0,0.0,0.0,0.0,0.0,0.0,0.0,0.0,0.0,0.0,0.0,0.0,0.0,256.14250000000004,134.28742499999998,0.162875,0.6,100.0,,
83.0,,332.12,0.46,78.7,0.0,20.0,1.3,0.0,0.0,0.0,0.0,0.0,0.0,0.0,0.0,0.0,0.0,0.0,0.0,0.0,0.0,0.0,0.0,0.0,0.0,0.0,0.0,0.0,0.0,0.0,0.0,0.0,0.0,0.0,0.0,252.82999999999998,135.45256999999998,0.14975,0.7,60.0,-36.75,
83.0,,332.28,0.46,78.7,0.0,20.0,1.3,0.0,0.0,0.0,0.0,0.0,0.0,0.0,0.0,0.0,0.0,0.0,0.0,0.0,0.0,0.0,0.0,0.0,0.0,0.0,0.0,0.0,0.0,0.0,0.0,0.0,0.0,0.0,0.0,252.82999999999998,135.45256999999998,0.14975,0.73,100.0,-36.75,
83.0,,332.42,0.46,78.7,0.0,20.0,1.3,0.0,0.0,0.0,0.0,0.0,0.0,0.0,0.0,0.0,0.0,0.0,0.0,0.0,0.0,0.0,0.0,0.0,0.0,0.0,0.0,0.0,0.0,0.0,0.0,0.0,0.0,0.0,0.0,252.82999999999998,135.45256999999998,0.14975,0.75,160.0,-36.75,
83.0,,331.57,0.46,79.5,0.0,0.0,0.0,0.0,20.0,0.0,0.0,0.0,0.0,0.0,0.0,0.0,0.0,0.0,0.0,0.0,0.0,0.0,0.0,0.0,0.0,0.0,0.0,0.5,0.0,0.0,0.0,0.0,0.0,0.0,0.0,261.35999999999996,146.7896,0.13949999999999999,0.59,60.0,-41.38,
83.0,,330.97,0.46,79.5,0.0,0.0,0.5,0.0,20.0,0.0,0.0,0.0,0.0,0.0,0.0,0.0,0.0,0.0,0.0,0.0,0.0,0.0,0.0,0.0,0.0,0.0,0.0,0.0,0.0,0.0,0.0,0.0,0.0,0.0,0.0,260.75,146.71945,0.13974999999999999,0.55,40.0,-41.52,
83.0,,331.47,0.46,78.7,0.0,0.0,1.3,0.0,20.0,0.0,0.0,0.0,0.0,0.0,0.0,0.0,0.0,0.0,0.0,0.0,0.0,0.0,0.0,0.0,0.0,0.0,0.0,0.0,0.0,0.0,0.0,0.0,0.0,0.0,0.0,262.03,146.27057,0.14575,0.43,60.0,-40.0,
83.0,,332.19,0.46,62.96,15.74,20.0,1.3,0.0,0.0,0.0,0.0,0.0,0.0,0.0,0.0,0.0,0.0,0.0,0.0,0.0,0.0,0.0,0.0,0.0,0.0,0.0,0.0,0.0,0.0,0.0,0.0,0.0,0.0,0.0,0.0,250.3116,144.284284,0.14188,0.59,20.0,-37.98,
83.0,,330.57,0.46,79.5,0.0,20.0,0.1,0.0,0.0,0.0,0.0,0.0,0.0,0.0,0.0,0.0,0.0,0.0,0.0,0.0,0.0,0.0,0.0,0.0,0.0,0.0,0.0,0.4,0.0,0.0,0.0,0.0,0.0,0.0,0.0,252.038,135.95757,0.14354999999999998,0.65,60.0,-38.2,
83.0,,331.28,0.46,66.96,16.74,5.0,0.3,5.0,0.0,0.0,0.0,0.0,0.0,0.0,0.0,0.0,0.0,0.0,0.0,0.0,0.0,0.0,0.0,0.0,0.0,0.0,0.0,1.0,0.0,0.0,5.0,0.0,0.0,0.0,0.0,239.57160000000005,136.165684,0.15838000000000005,0.67,20.0,-42.22,
83.0,,332.97,0.46,77.0,0.0,0.0,3.0,0.0,20.0,0.0,0.0,0.0,0.0,0.0,0.0,0.0,0.0,0.0,0.0,0.0,0.0,0.0,0.0,0.0,0.0,0.0,0.0,0.0,0.0,0.0,0.0,0.0,0.0,0.0,0.0,264.75,145.3167,0.1585,0.55,60.0,-36.78,
83.0,,332.97,0.46,78.0,0.0,0.0,2.0,0.0,20.0,0.0,0.0,0.0,0.0,0.0,0.0,0.0,0.0,0.0,0.0,0.0,0.0,0.0,0.0,0.0,0.0,0.0,0.0,0.0,0.0,0.0,0.0,0.0,0.0,0.0,0.0,263.15000000000003,145.8778,0.15100000000000002,0.62,40.0,-38.67,
83.0,,332.97,0.46,77.0,0.0,0.0,3.0,0.0,0.0,0.0,0.0,0.0,0.0,0.0,0.0,0.0,20.0,0.0,0.0,0.0,0.0,0.0,0.0,0.0,0.0,0.0,0.0,0.0,0.0,0.0,0.0,0.0,0.0,0.0,0.0,253.55,142.5127,0.1625,0.6,60.0,-36.71,
83.0,,332.97,0.46,78.0,0.0,0.0,2.0,0.0,0.0,0.0,0.0,0.0,0.0,0.0,0.0,0.0,20.0,0.0,0.0,0.0,0.0,0.0,0.0,0.0,0.0,0.0,0.0,0.0,0.0,0.0,0.0,0.0,0.0,0.0,0.0,251.95000000000002,143.0738,0.15500000000000003,0.59,60.0,-38.6,
83.0,,333.27,0.46,87.0,0.0,10.0,3.0,0.0,0.0,0.0,0.0,0.0,0.0,0.0,0.0,0.0,0.0,0.0,0.0,0.0,0.0,0.0,0.0,0.0,0.0,0.0,0.0,0.0,0.0,0.0,0.0,0.0,0.0,0.0,0.0,239.75000000000003,130.49269999999999,0.1675,0.54,40.0,-42.32,
83.0,,332.97,0.46,68.0,0.0,30.0,2.0,0.0,0.0,0.0,0.0,0.0,0.0,0.0,0.0,0.0,0.0,0.0,0.0,0.0,0.0,0.0,0.0,0.0,0.0,0.0,0.0,0.0,0.0,0.0,0.0,0.0,0.0,0.0,0.0,269.75000000000006,139.0658,0.15000000000000002,0.57,20.0,-25.7,
83.0,,332.97,0.46,88.0,0.0,10.0,2.0,0.0,0.0,0.0,0.0,0.0,0.0,0.0,0.0,0.0,0.0,0.0,0.0,0.0,0.0,0.0,0.0,0.0,0.0,0.0,0.0,0.0,0.0,0.0,0.0,0.0,0.0,0.0,0.0,238.15,131.0538,0.16000000000000003,0.62,40.0,-44.07,
83.0,,339.31,0.45,77.0,0.0,20.0,3.0,0.0,0.0,0.0,0.0,0.0,0.0,0.0,0.0,0.0,0.0,0.0,0.0,0.0,0.0,0.0,0.0,0.0,0.0,0.0,0.0,0.0,0.0,0.0,0.0,0.0,0.0,0.0,0.0,255.55,134.4987,0.1625,0.74,500.0,-33.61,
83.0,,335.22,0.46,78.0,0.0,20.0,2.0,0.0,0.0,0.0,0.0,0.0,0.0,0.0,0.0,0.0,0.0,0.0,0.0,0.0,0.0,0.0,0.0,0.0,0.0,0.0,0.0,0.0,0.0,0.0,0.0,0.0,0.0,0.0,0.0,253.95000000000002,135.05980000000002,0.15500000000000003,0.75,80.0,-35.46,
83.0,,314.69,0.48,94.2,0.0,0.0,1.3,4.5,0.0,0.0,0.0,0.0,0.0,0.0,0.0,0.0,0.0,0.0,0.0,0.0,0.0,0.0,0.0,0.0,0.0,0.0,0.0,0.0,0.0,0.0,0.0,0.0,0.0,0.0,0.0,228.38500000000005,126.17831999999999,0.16650000000000004,0.66,50.0,-47.45,
83.0,,330.97,0.46,74.5,0.0,0.0,0.5,0.0,25.0,0.0,0.0,0.0,0.0,0.0,0.0,0.0,0.0,0.0,0.0,0.0,0.0,0.0,0.0,0.0,0.0,0.0,0.0,0.0,0.0,0.0,0.0,0.0,0.0,0.0,0.0,270.95000000000005,151.42694999999998,0.13625,0.63,60.0,-37.72,
83.0,,330.97,0.46,69.5,0.0,0.0,0.5,0.0,30.0,0.0,0.0,0.0,0.0,0.0,0.0,0.0,0.0,0.0,0.0,0.0,0.0,0.0,0.0,0.0,0.0,0.0,0.0,0.0,0.0,0.0,0.0,0.0,0.0,0.0,0.0,281.15,156.13444999999996,0.13275,0.7,60.0,-33.6,
83.0,,330.97,0.46,77.5,0.0,0.0,0.5,0.0,20.0,2.0,0.0,0.0,0.0,0.0,0.0,0.0,0.0,0.0,0.0,0.0,0.0,0.0,0.0,0.0,0.0,0.0,0.0,0.0,0.0,0.0,0.0,0.0,0.0,0.0,0.0,262.93,146.75885,0.15375,0.66,60.0,-39.73,
83.0,,313.28,0.48,94.2,0.0,0.0,1.3,4.5,0.0,0.0,0.0,0.0,0.0,0.0,0.0,0.0,0.0,0.0,0.0,0.0,0.0,0.0,0.0,0.0,0.0,0.0,0.0,0.0,0.0,0.0,0.0,0.0,0.0,0.0,0.0,228.38500000000005,126.17831999999999,0.16650000000000004,0.61,50.0,-47.45,
83.0,,313.64,0.48,94.2,0.0,0.0,1.3,4.5,0.0,0.0,0.0,0.0,0.0,0.0,0.0,0.0,0.0,0.0,0.0,0.0,0.0,0.0,0.0,0.0,0.0,0.0,0.0,0.0,0.0,0.0,0.0,0.0,0.0,0.0,0.0,228.38500000000005,126.17831999999999,0.16650000000000004,0.63,50.0,-47.45,
83.0,,311.7,0.49,94.2,0.0,0.0,1.3,4.5,0.0,0.0,0.0,0.0,0.0,0.0,0.0,0.0,0.0,0.0,0.0,0.0,0.0,0.0,0.0,0.0,0.0,0.0,0.0,0.0,0.0,0.0,0.0,0.0,0.0,0.0,0.0,228.38500000000005,126.17831999999999,0.16650000000000004,0.63,50.0,-47.45,
83.0,,309.46,0.49,94.2,0.0,0.0,1.3,4.5,0.0,0.0,0.0,0.0,0.0,0.0,0.0,0.0,0.0,0.0,0.0,0.0,0.0,0.0,0.0,0.0,0.0,0.0,0.0,0.0,0.0,0.0,0.0,0.0,0.0,0.0,0.0,228.38500000000005,126.17831999999999,0.16650000000000004,,,-47.45,
83.0,,311.24,0.94,94.2,0.0,0.0,1.3,4.5,0.0,0.0,0.0,0.0,0.0,0.0,0.0,0.0,0.0,0.0,0.0,0.0,0.0,0.0,0.0,0.0,0.0,0.0,0.0,0.0,0.0,0.0,0.0,0.0,0.0,0.0,0.0,228.38500000000005,126.17831999999999,0.16650000000000004,0.63,50.0,-47.45,
83.0,,306.15,0.49,94.2,0.0,0.0,1.3,4.5,0.0,0.0,0.0,0.0,0.0,0.0,0.0,0.0,0.0,0.0,0.0,0.0,0.0,0.0,0.0,0.0,0.0,0.0,0.0,0.0,0.0,0.0,0.0,0.0,0.0,0.0,0.0,228.38500000000005,126.17831999999999,0.16650000000000004,,,-47.45,
83.0,,306.81,0.49,94.2,0.0,0.0,1.3,4.5,0.0,0.0,0.0,0.0,0.0,0.0,0.0,0.0,0.0,0.0,0.0,0.0,0.0,0.0,0.0,0.0,0.0,0.0,0.0,0.0,0.0,0.0,0.0,0.0,0.0,0.0,0.0,228.38500000000005,126.17831999999999,0.16650000000000004,,,-47.45,
83.0,,332.59,0.46,92.2,0.0,0.0,1.3,0.0,0.0,2.0,0.0,0.0,0.0,0.0,0.0,0.0,0.0,0.0,0.0,0.0,0.0,0.0,0.0,0.0,0.0,0.0,0.0,0.0,0.0,0.0,0.0,4.5,0.0,0.0,0.0,226.96500000000003,126.21231999999999,0.176,0.77,180.0,-50.44,
83.0,,316.56,0.48,94.2,0.0,0.0,1.3,0.0,0.0,0.0,0.0,0.0,0.0,0.0,0.0,0.0,0.0,0.0,0.0,0.0,0.0,0.0,0.0,0.0,0.0,0.0,0.0,0.0,0.0,0.0,0.0,4.5,0.0,0.0,0.0,224.78500000000003,126.17291999999999,0.16200000000000003,0.72,,-51.94,
83.0,,314.79,0.49,94.2,0.0,0.0,1.3,4.5,0.0,0.0,0.0,0.0,0.0,0.0,0.0,0.0,0.0,0.0,0.0,0.0,0.0,0.0,0.0,0.0,0.0,0.0,0.0,0.0,0.0,0.0,0.0,0.0,0.0,0.0,0.0,228.38500000000005,126.17831999999999,0.16650000000000004,0.64,50.0,-47.45,
83.0,,310.12,0.49,94.2,0.0,0.0,1.3,4.5,0.0,0.0,0.0,0.0,0.0,0.0,0.0,0.0,0.0,0.0,0.0,0.0,0.0,0.0,0.0,0.0,0.0,0.0,0.0,0.0,0.0,0.0,0.0,0.0,0.0,0.0,0.0,228.38500000000005,126.17831999999999,0.16650000000000004,,,-47.45,
83.0,,309.46,0.47,94.2,0.0,0.0,1.3,4.5,0.0,0.0,0.0,0.0,0.0,0.0,0.0,0.0,0.0,0.0,0.0,0.0,0.0,0.0,0.0,0.0,0.0,0.0,0.0,0.0,0.0,0.0,0.0,0.0,0.0,0.0,0.0,228.38500000000005,126.17831999999999,0.16650000000000004,,,-47.45,
83.0,,329.13,0.47,37.98,37.98,0.0,1.3,0.0,0.0,2.0,0.75,0.0,0.0,0.0,0.0,0.0,0.0,0.0,0.0,0.0,0.0,0.0,0.0,0.0,0.0,0.0,0.0,0.0,0.0,0.0,0.0,0.0,20.0,0.0,0.0,233.72424257574244,142.94379562043798,0.16513348665133487,0.56,50.0,-40.03,
83.0,,329.13,0.47,78.7,0.0,0.0,0.0,0.0,0.0,0.0,0.0,0.0,0.0,0.0,0.0,0.0,0.0,0.0,0.0,0.0,0.0,0.0,0.0,0.0,0.0,0.0,0.0,0.0,0.0,0.0,0.0,0.0,0.0,20.0,0.0,235.1581053698075,122.46179331306989,0.16013171225937184,0.58,50.0,-44.02,
83.0,,314.81,0.48,89.7,0.0,0.0,1.3,9.0,0.0,0.0,0.0,0.0,0.0,0.0,0.0,0.0,0.0,0.0,0.0,0.0,0.0,0.0,0.0,0.0,0.0,0.0,0.0,0.0,0.0,0.0,0.0,0.0,0.0,0.0,0.0,235.54000000000002,124.91606999999999,0.17325000000000002,0.72,25.0,-41.92,
83.0,,314.41,0.48,89.7,0.0,0.0,1.3,9.0,0.0,0.0,0.0,0.0,0.0,0.0,0.0,0.0,0.0,0.0,0.0,0.0,0.0,0.0,0.0,0.0,0.0,0.0,0.0,0.0,0.0,0.0,0.0,0.0,0.0,0.0,0.0,235.54000000000002,124.91606999999999,0.17325000000000002,0.63,50.0,-41.92,
83.0,,314.43,0.48,89.7,0.0,0.0,1.3,9.0,0.0,0.0,0.0,0.0,0.0,0.0,0.0,0.0,0.0,0.0,0.0,0.0,0.0,0.0,0.0,0.0,0.0,0.0,0.0,0.0,0.0,0.0,0.0,0.0,0.0,0.0,0.0,235.54000000000002,124.91606999999999,0.17325000000000002,0.66,25.0,-41.92,
83.0,,314.42,0.48,89.7,0.0,0.0,1.3,9.0,0.0,0.0,0.0,0.0,0.0,0.0,0.0,0.0,0.0,0.0,0.0,0.0,0.0,0.0,0.0,0.0,0.0,0.0,0.0,0.0,0.0,0.0,0.0,0.0,0.0,0.0,0.0,235.54000000000002,124.91606999999999,0.17325000000000002,0.62,25.0,-41.92,
83.0,,329.63,0.47,37.98,37.98,0.0,1.3,0.0,20.0,0.0,0.75,0.0,0.0,0.0,0.0,0.0,0.0,0.0,0.0,0.0,0.0,0.0,0.0,0.0,0.0,0.0,0.0,0.0,0.0,0.0,0.0,0.0,0.0,0.0,2.0,258.121802819718,166.8026097390261,0.12813718628137188,0.61,50.0,-42.1,
