Repository: HyunchanAn/SG_proj_001

# 고분자 물성 예측 AI 시스템

본 프로젝트는 고분자 합성 실험 데이터를 분석하고 정제하여, 새로운 실험 조건(배합비, 온도, 시간 등)에 따른 수율 및 주요 물성(점도, Tg)을 예측하는 AI 시스템입니다.

## 배포 주소
- URL: https://sg-proj-001.streamlit.app/

## 주요 기능

1. 데이터 전처리 및 클렌징
실험 기록 데이터에서 특수 기호와 단위를 제거하고, AI 모델이 학습 가능한 수치형 데이터셋으로 정제합니다.

2. 물성 예측 모델 학습
RandomForest 알고리즘을 활용하여 점도(R2 0.83) 및 유리전이온도(Tg, R2 0.76)를 예측하는 모델을 구축합니다.

3. 예측 시나리오 시뮬레이션
가상의 레시피를 입력하여 예상되는 물성치를 즉시 도출하는 추론 기능을 제공합니다.

## 프로젝트 구조

- data_cleaned/: 정제된 데이터셋 저장소
- models/: 학습 완료된 AI 모델 저장소
- clean_data.py: 원시 데이터 정제 및 통합 스크립트
- prepare_dataset.py: 모델 학습용 피처 추출 스크립트
- train_models_rf.py: 물성별 예측 모델 학습 스크립트
- inference.py: 사용자 입력 기반 물성 예측 시뮬레이터
- development_log.txt: 프로젝트 개발 및 수정 이력
- requirements.txt: 필수 라이브러리 의존성 명세

## 설치 및 실행 방법

1. 환경 설정
가상환경을 생성하고 필요한 패키지를 설치합니다.

python -m venv .venv
source .venv/bin/activate (Windows: .venv\Scripts\activate)
pip install -r requirements.txt

2. 데이터 정제
원본 CSV 파일을 정제하여 데이터셋을 생성합니다.

python clean_data.py

3. 모델 학습
피처를 생성하고 예측 모델을 학습시킵니다.

python prepare_dataset.py
python train_models_rf.py

4. 물성 예측 실행
시뮬레이터를 실행하여 예측 결과를 확인합니다.

python inference.py

File: raw_data/Lab 합성 총괄_250401부터241031까지.csv (part 1 of 2)
Ã·ºÎÆÄÀÏ	Á¡ÂøÁ¦	ÀÛ¾÷ÀÚ	ºÐ·ù	¼³¸í	ÀÌ·Ð °íÇüºÐ(%)	ÃøÁ¤ °íÇüºÐ(%)	¼öÀ²(%)	ÀüÈ¯À²(%)	ÀÀÁý·®(%)	pH	Tg	Á¡µµ(cP)	ÃÊ±â À¯È­Á¦ ³óµµ	ÀÔµµ(nm)	Scale	¸ð³ë¸Ó	¿ëÁ¦	°³½ÃÁ¦	À¯È­Á¦ ¹× Ã·°¡Á¦	¹ÝÀÀ½Ã°£	¿Âµµ
S250421A,B ÀÛ¾÷Áö½Ã¼­,¿Âµµ±â·ÏÇ¥.pdf	S250421B	ÀÌ¹ÎÁö	ÀçÇö°ËÁõ	[910]	0.47	0.40	0.55	0.86	7.3e-03	8-9	-40.04	40.00	4.14E-03		547.98	BA 39.35 / 2-EHA 39.35 / CHMA 20 / AA 1.3	Áõ·ù¼ö 105.75wt%	KPS 0.32wt% ( ÈÄÃ· 0.10wt% )	SR-1025 2.83wt%(ÃÊ±â 0.04wt%) / ER-10 0.15wt% / NH4OH 0.11wt%	4.75½Ã°£	83
S250421A,B ÀÛ¾÷Áö½Ã¼­,¿Âµµ±â·ÏÇ¥.pdf	S250421A	ÀÌ¹ÎÁö	ÀçÇö°ËÁõ	[911]	0.48	0.47	0.82	0.97	3.9e-03	8-9	-41.92	100.00	2.50E-03		524.27	BA 89.7 / MMA 9 / AA 1.3	Áõ·ù¼ö 101.8wt%	KPS 0.33wt% ( ÈÄÃ· 0.10wt% )	SR-1025 1.50wt%(ÃÊ±â 0.03wt%) / ER-10 0.08wt% / NaHCO3 0.06wt% / NH4OH 0.11wt%	4.75½Ã°£	83
S250417G,H ÀÛ¾÷Áö½Ã¼­,¿Âµµ±â·ÏÇ¥.pdf	S250417H	³ëÇ×¿ì	Àå±âº¸°ü¼º°³¼±	[911±â¹Ý] BA : 2-EHA = 2 : 2 > NG(ÀÀÁý)	0.48								2.50E-03		312.76	BA 44.85 / 2-EHA 44.85 / MMA 9 / AA 1.3	Áõ·ù¼ö 101.8wt%	KPS 0.33wt% ( ÈÄÃ· 0.10wt% )	SR-1025 1.50wt%(ÃÊ±â 0.03wt%) / ER-10 0.08wt% / NaHCO3 0.06wt%	4.75½Ã°£	83
S250417G,H ÀÛ¾÷Áö½Ã¼­,¿Âµµ±â·ÏÇ¥.pdf	S250417G	³ëÇ×¿ì	Àå±âº¸°ü¼º°³¼±	[911±â¹Ý] BA : 2-EHA = 3 : 1 > NG(ÀÀÁý)	0.48								2.50E-03		312.76	BA 67.28 / 2-EHA 22.43 / MMA 9 / AA 1.3	Áõ·ù¼ö 101.8wt%	KPS 0.33wt% ( ÈÄÃ· 0.10wt% )	SR-1025 1.50wt%(ÃÊ±â 0.03wt%) / ER-10 0.08wt% / NaHCO3 0.06wt%	4.75½Ã°£	83
S250416G,H ÀÛ¾÷Áö½Ã¼­,¿Âµµ±â·ÏÇ¥.pdf	S250416H	³ëÇ×¿ì	Àå±âº¸°ü¼º°³¼±	[±âÃÊ½ÇÇè] AAm + AA Àû¿ë °ËÅä > NG(À¯È­½ÇÆÐ)	0.48								8.00E-02		318.43	BA 38.35 / 2-EHA 38.35 / IBOMA 20 / 2-HEMA 2 / AA 1.3	Áõ·ù¼ö 105.75wt%	KPS 0.32wt% ( ÈÄÃ· 0.10wt% )	AAm 2.83wt%(ÃÊ±â 0.04wt%) / AA 2.79 / ER-10 0.15wt%		
S250416G,H ÀÛ¾÷Áö½Ã¼­,¿Âµµ±â·ÏÇ¥.pdf	S250416G	³ëÇ×¿ì	Àå±âº¸°ü¼º°³¼±	[909]	0.46	0.43	0.48	0.93	0.06	8	-41.70	50.00	4.14E-03		333.29	BA 38.35 / 2-EHA 38.35 / IBOMA 20 / 2-HEMA 2 / AA 1.3	Áõ·ù¼ö 105.75wt%	KPS 0.32wt% ( ÈÄÃ· 0.10wt% )	SR-1025 2.83wt%(ÃÊ±â 0.04wt%) / ER-10 0.15wt% / NH4OH 0.38wt%	4.75½Ã°£	83
S250415F-H ÀÛ¾÷Áö½Ã¼­,¿Âµµ±â·ÏÇ¥.pdf	S250415H	³ëÇ×¿ì	Àå±âº¸°ü¼º°³¼±	[909±â¹Ý] HDDA 0.25%	0.46	0.43	0.59	0.94	0.04	8-9		50.00	4.14E-03		334.77	BA 38.35 / 2-EHA 38.35 / IBOMA 20 / 2-HEMA 2 / AA 1.3 / HDDA 0.25%	Áõ·ù¼ö 105.75wt%	KPS 0.32wt% ( ÈÄÃ· 0.10wt% )	SR-1025 2.83wt%(ÃÊ±â 0.04wt%) / ER-10 0.15wt% / NH4OH 0.47wt%	4.75½Ã°£	83
S250415F-H ÀÛ¾÷Áö½Ã¼­,¿Âµµ±â·ÏÇ¥.pdf	S250415G	³ëÇ×¿ì	Àå±âº¸°ü¼º°³¼±	[910±â¹Ý] HDDA 0.25%	0.46	0.42	0.54	0.90	0.08	8-9		50.00	4.14E-03		333.23	BA 39.35 / 2-EHA 39.35 / CHMA 20 / AA 1.3 / HDDA 0.25	Áõ·ù¼ö 105.75wt%	KPS 0.32wt% ( ÈÄÃ· 0.10wt% )	SR-1025 2.83wt%(ÃÊ±â 0.04wt%) / ER-10 0.15wt% / NH4OH 0.38wt%	4.75½Ã°£	83
S250415F-H ÀÛ¾÷Áö½Ã¼­,¿Âµµ±â·ÏÇ¥.pdf	S250415F	³ëÇ×¿ì	Àå±âº¸°ü¼º°³¼±	[910]	0.46	0.43	0.34	0.92	0.15	8	-40.04	50.00	4.14E-03		331.17	BA 39.35 / 2-EHA 39.35 / CHMA 20 / AA 1.3	Áõ·ù¼ö 105.75wt%	KPS 0.32wt% ( ÈÄÃ· 0.10wt% )	SR-1025 2.83wt%(ÃÊ±â 0.04wt%) / ER-10 0.15wt% / NH4OH 0.25wt%	4.75½Ã°£	83
S250407F ÀÛ¾÷Áö½Ã¼­,¿Âµµ±â·ÏÇ¥.pdf	S250407F	³ëÇ×¿ì	Àå±âº¸°ü¼º°³¼±	[911±â¹Ý] SR-1025 1.25% + A-10 0.08%	0.48	0.44	0.61	0.92	1.5e-03	8-9	-41.92	25.00	2.26E-03		314.65	BA 89.7 / MMA 9 / AA 1.3	Áõ·ù¼ö 101.8wt%	KPS 0.33wt% ( ÈÄÃ· 0.10wt% )	SR-1025 1.28wt%(ÃÊ±â 0.03wt%) / A-10 0.08wt% / NaHCO3 0.06wt% / NH4OH 0.19wt%	4.75½Ã°£	83
S250403G,H ÀÛ¾÷Áö½Ã¼­,¿Âµµ±â·ÏÇ¥.pdf	S250403H	³ëÇ×¿ì	Ä®¶ó°­ÆÇ¿ë	[913±â¹Ý] GMA 10% + AA 10% > NG(ÀÀÁý)	0.47								3.77E-03		325.38	BA 60 / CHMA 20 / GMA 10 / AA 10	Áõ·ù¼ö 104.61wt%	KPS 0.32wt% ( ÈÄÃ· 0.10wt% )	SR-1025 2.83wt%(ÃÊ±â 0.04wt%) / ER-10 0.15wt%	4.75½Ã°£	83
S250403G,H ÀÛ¾÷Áö½Ã¼­,¿Âµµ±â·ÏÇ¥.pdf	S250403G	³ëÇ×¿ì	Ä®¶ó°­ÆÇ¿ë	[913±â¹Ý] GMA 10% + AA 5%	0.46	0.45	0.65	0.97		6-7	-21.76	1100.00	3.77E-03		335.98	BA 65 / CHMA 20 / GMA 10 / AA 5	Áõ·ù¼ö 104.61wt%	KPS 0.32wt% ( ÈÄÃ· 0.10wt% )	SR-1025 2.83wt%(ÃÊ±â 0.04wt%) / ER-10 0.15wt% / NH4OH 0.64wt%	4.75½Ã°£	83
S250402F-H ÀÛ¾÷Áö½Ã¼­,¿Âµµ±â·ÏÇ¥.pdf	S250402H	³ëÇ×¿ì	Ä®¶ó°­ÆÇ¿ë	[913±â¹Ý] GMA 5% + AA 5%	0.45	0.43	0.65	0.95	3.6e-03	6-7	-25.92	1400.00	3.77E-03		337.38	BA 70 / CHMA 20 / GMA 5 / AA 5	Áõ·ù¼ö 104.61wt%	KPS 0.32wt% ( ÈÄÃ· 0.10wt% )	SR-1025 2.83wt%(ÃÊ±â 0.04wt%) / ER-10 0.15wt% / NH4OH 0.72wt%	4.75½Ã°£	83
S250402F-H ÀÛ¾÷Áö½Ã¼­,¿Âµµ±â·ÏÇ¥.pdf	S250402G	³ëÇ×¿ì	Ä®¶ó°­ÆÇ¿ë	[913±â¹Ý] GMA 5% + AA 3%	0.46	0.45	0.68	0.97	3.7e-03	7-8	-29.70	100.00	3.77E-03		332.33	BA 72 / CHMA 20 / GMA 5 / AA 3	Áõ·ù¼ö 104.61wt%	KPS 0.32wt% ( ÈÄÃ· 0.10wt% )	SR-1025 2.83wt%(ÃÊ±â 0.04wt%) / ER-10 0.15wt% / NH4OH 0.42wt%	4.75½Ã°£	83
S250402F-H ÀÛ¾÷Áö½Ã¼­,¿Âµµ±â·ÏÇ¥.pdf	S250402F	³ëÇ×¿ì	Ä®¶ó°­ÆÇ¿ë	[913±â¹Ý] GMA 5% + AA 1% (ÀçÇö)	0.47	0.45	0.76	0.97	3.7e-03	7-8	-33.47	50.00	3.77E-03		329.38	BA 74 / CHMA 20 / GMA 5 / AA 1	Áõ·ù¼ö 104.61wt%	KPS 0.32wt% ( ÈÄÃ· 0.10wt% )	SR-1025 2.83wt%(ÃÊ±â 0.04wt%) / ER-10 0.15wt% / NH4OH 0.24wt%	4.75½Ã°£	83
S250401F-H ÀÛ¾÷Áö½Ã¼­,¿Âµµ±â·ÏÇ¥.pdf	S250401H	³ëÇ×¿ì	Àå±âº¸°ü¼º°³¼±	[911±â¹Ý] SR-1025 1.25% + ER-10 0.1%	0.48	0.46	0.44	0.95	0.07	8-9	-41.92	50.00	2.29E-03		313.18	BA 89.7 / MMA 9 / AA 1.3	Áõ·ù¼ö 101.8wt%	KPS 0.33wt% ( ÈÄÃ· 0.10wt% )	SR-1025 1.28wt%(ÃÊ±â 0.03wt%) / ER-10 0.10wt% / NaHCO3 0.06wt% / NH4OH 0.10wt%	4.75½Ã°£	83
S250401F-H ÀÛ¾÷Áö½Ã¼­,¿Âµµ±â·ÏÇ¥.pdf	S250401G	³ëÇ×¿ì	Àå±âº¸°ü¼º°³¼±	[911±â¹Ý] SR-1025 1.25%	0.48	0.46	0.62	0.96	0.01	8-9	-41.92	50.00	2.26E-03		313.89	BA 89.7 / MMA 9 / AA 1.3	Áõ·ù¼ö 101.8wt%	KPS 0.33wt% ( ÈÄÃ· 0.10wt% )	SR-1025 1.28wt%(ÃÊ±â 0.03wt%) / ER-10 0.08wt% / NaHCO3 0.06wt% / NH4OH 0.15wt%	4.75½Ã°£	83
S250401F-H ÀÛ¾÷Áö½Ã¼­,¿Âµµ±â·ÏÇ¥.pdf	S250401F	³ëÇ×¿ì	Àå±âº¸°ü¼º°³¼±	[911±â¹Ý] ER-10 0.1%	0.48	0.47	0.61	0.97	0.01	8-9	-41.92	100.00	2.52E-03		315.70	BA 89.7 / MMA 9 / AA 1.3	Áõ·ù¼ö 101.8wt%	KPS 0.33wt% ( ÈÄÃ· 0.10wt% )	SR-1025 1.50wt%(ÃÊ±â 0.03wt%) / ER-10 0.10wt% / NaHCO3 0.06wt% / NH4OH 0.17wt%	4.75½Ã°£	83
S250424F-H ÀÛ¾÷Áö½Ã¼­,¿Âµµ±â·ÏÇ¥.pdf	S250424H	³ëÇ×¿ì	Ä®¶ó°­ÆÇ¿ë	[913±â¹Ý] GMA 5% + AA 3% + HDDA 0.25%	0.47	0.42	0.65	0.90	3.5e-03	8-9		100.00	3.77E-03		329.31	BA 71.75 / CHMA 20 / GMA 5 / AA 3 / HDDA 0.25	Áõ·ù¼ö 104.61wt%	KPS 0.32wt% ( ÈÄÃ· 0.10wt% )	SR-1025 2.83wt%(ÃÊ±â 0.04wt%) / ER-10 0.15wt% / NH4OH 0.24wt%	4.75½Ã°£	83
S250424F-H ÀÛ¾÷Áö½Ã¼­,¿Âµµ±â·ÏÇ¥.pdf	S250424G	³ëÇ×¿ì	Ä®¶ó°­ÆÇ¿ë	[913±â¹Ý] GMA 5% + AA 3% + BA:2-EHA = 1:1	0.46	0.44	0.71	0.95	3.5e-03	8-9	-31.91	1350.00	3.77E-03		330.36	BA 36 / 2-EHA 36 / CHMA 20 / GMA 5 / AA 3	Áõ·ù¼ö 104.61wt%	KPS 0.32wt% ( ÈÄÃ· 0.10wt% )	SR-1025 2.83wt%(ÃÊ±â 0.04wt%) / ER-10 0.15wt% / NH4OH 0.30wt%	4.75½Ã°£	83
S250424F-H ÀÛ¾÷Áö½Ã¼­,¿Âµµ±â·ÏÇ¥.pdf	S250424F	ÀÌ¹ÎÁö	ÀçÇö°ËÁõ	[910]	0.46	0.43	0.62	0.92	0.01	8-9	-40.04	40.00	4.14E-03		330.29	BA 39.35 / 2-EHA 39.35 / CHMA 20 / AA 1.3	Áõ·ù¼ö 105.75wt%	KPS 0.32wt% ( ÈÄÃ· 0.10wt% )	SR-1025 2.83wt%(ÃÊ±â 0.04wt%) / ER-10 0.15wt% / NH4OH 0.20wt%	4.75½Ã°£	83
S250423A,B,G,H ÀÛ¾÷Áö½Ã¼­,¿Âµµ±â·ÏÇ¥.pdf	S250423H	³ëÇ×¿ì	Àå±âº¸°ü¼º°³¼±	[909±â¹Ý] HDDA Àû¿ë : 0.5%	0.46	0.44	0.69	0.94	0.03	8-9		50.00	4.14E-03		329.88	BA 38.1 / 2-EHA 38.1 / IBOMA 20 / 2-HEMA 2 / AA 1.3 / HDDA 0.5	Áõ·ù¼ö 105.75wt%	KPS 0.32wt% ( ÈÄÃ· 0.10wt% )	SR-1025 2.83wt%(ÃÊ±â 0.04wt%) / ER-10 0.15wt% / NH4OH 0.17wt%	4.75½Ã°£	83
S250423A,B,G,H ÀÛ¾÷Áö½Ã¼­,¿Âµµ±â·ÏÇ¥.pdf	S250423G	³ëÇ×¿ì	Àå±âº¸°ü¼º°³¼±	[909±â¹Ý] HDDA Àû¿ë : 0.35%	0.46	0.42	0.62	0.91	0.05	8-9		200.00	4.14E-03		329.83	BA 38.18 / 2-EHA 38.18 / IBOMA 20 / 2-HEMA 2 / AA 1.3 / HDDA 0.35	Áõ·ù¼ö 105.75wt%	KPS 0.32wt% ( ÈÄÃ· 0.10wt% )	SR-1025 2.83wt%(ÃÊ±â 0.04wt%) / ER-10 0.15wt% / NH4OH 0.17wt%	4.75½Ã°£	83
S250423A,B,G,H ÀÛ¾÷Áö½Ã¼­,¿Âµµ±â·ÏÇ¥.pdf	S250423B	³ëÇ×¿ì	Àå±âº¸°ü¼º°³¼±	[911±â¹Ý] AA Áõ·® : 2.5%	0.48	0.47	0.98	0.98	2.1e-03	8-9	-39.90	700.00	2.50E-03		526.74	BA 88.5 / MMA 9 / AA 2.5	Áõ·ù¼ö 101.8wt%	KPS 0.33wt% ( ÈÄÃ· 0.10wt% )	SR-1025 1.50wt%(ÃÊ±â 0.03wt%) / ER-10 0.08wt% / NaHCO3 0.06wt% / NH4OH 0.20wt%	4.75½Ã°£	83
S250423A,B,G,H ÀÛ¾÷Áö½Ã¼­,¿Âµµ±â·ÏÇ¥.pdf	S250423A	³ëÇ×¿ì	Àå±âº¸°ü¼º°³¼±	[911±â¹Ý] AA Áõ·® : 2%	0.48	0.47	0.80	0.97	3.2e-03	8-9	-40.74	250.00	2.50E-03		525.94	BA 89 / MMA 9 / AA 2	Áõ·ù¼ö 101.8wt%	KPS 0.33wt% ( ÈÄÃ· 0.10wt% )	SR-1025 1.50wt%(ÃÊ±â 0.03wt%) / ER-10 0.08wt% / NaHCO3 0.06wt% / NH4OH 0.17wt%	4.75½Ã°£	83
S250422A,B ÀÛ¾÷Áö½Ã¼­,¿Âµµ±â·ÏÇ¥.pdf	S250422B	ÀÌ¹ÎÁö	µöµå·ÎÀ×¿ë	[917±â¹Ý] 806 Á¶¼º Àû¿ë	0.46	0.45	0.85	0.98	4.4e-03	8-9	-12.98	300.00	4.13E-03		556.27	BA 68 / MMA 30 / AA 2 / NDM 0.4	Áõ·ù¼ö 105.75wt%	KPS 0.32wt% ( ÈÄÃ· 0.10wt% )	SR-1025 2.83wt%(ÃÊ±â 0.04wt%) / ER-10 0.15wt% / NH4OH 0.18wt% / NH4OH(P/E) 5.399g	4.75½Ã°£	83
S250422A,B ÀÛ¾÷Áö½Ã¼­,¿Âµµ±â·ÏÇ¥.pdf	S250422A	ÀÌ¹ÎÁö	µöµå·ÎÀ×¿ë	[909±â¹Ý] 806 Á¶¼º Àû¿ë	0.47	0.44	0.76	0.94	2.6e-03	8-9	-12.98	400.00	4.15E-03		550.37	BA 68 / MMA 30 / AA 2	Áõ·ù¼ö 105.75wt%	KPS 0.32wt% ( ÈÄÃ· 0.10wt% )	SR-1025 2.83wt%(ÃÊ±â 0.04wt%) / ER-10 0.15wt% / NH4OH 0.20wt%	4.75½Ã°£	83
S250421G,H ÀÛ¾÷Áö½Ã¼­,¿Âµµ±â·ÏÇ¥.pdf	S250421H	³ëÇ×¿ì	Àå±âº¸°ü¼º°³¼±	[910±â¹Ý] HDDA 0.5%	0.47	0.44	0.68	0.95	0.02	8-9		50.00	4.14E-03		329.21	BA 39.1 / 2-EHA 39.1 / CHMA 20 / AA 1.3 / HDDA 0.5	Áõ·ù¼ö 105.75wt%	KPS 0.32wt% ( ÈÄÃ· 0.10wt% )	SR-1025 2.83wt%(ÃÊ±â 0.04wt%) / ER-10 0.15wt% / NH4OH 0.13wt%	4.75½Ã°£	83
S250421G,H ÀÛ¾÷Áö½Ã¼­,¿Âµµ±â·ÏÇ¥.pdf	S250421G	³ëÇ×¿ì	Àå±âº¸°ü¼º°³¼±	[910±â¹Ý] HDDA 0.35%	0.47	0.45	0.58	0.96	0.04	8-9		50.00	4.14E-03		329.05	BA 39.18 / 2-EHA 39.18 / CHMA 20 / AA 1.3 / HDDA 0.35	Áõ·ù¼ö 105.75wt%	KPS 0.32wt% ( ÈÄÃ· 0.10wt% )	SR-1025 2.83wt%(ÃÊ±â 0.04wt%) / ER-10 0.15wt% / NH4OH 0.12wt%	4.75½Ã°£	83
S250418G,H ÀÛ¾÷Áö½Ã¼­,¿Âµµ±â·ÏÇ¥.pdf	S250418H	³ëÇ×¿ì	Àå±âº¸°ü¼º°³¼±	[911±â¹Ý] BA:2-EHA = 2:2	0.48	0.46	0.64	0.95	0.02	8-9	-46.20	50.00	2.50E-03		314.90	BA 44.85 / 2-EHA 44.85 / MMA 9 / AA 1.3	Áõ·ù¼ö 101.8wt%	KPS 0.33wt% ( ÈÄÃ· 0.10wt% )	SR-1025 1.50wt%(ÃÊ±â 0.03wt%) / ER-10 0.08wt% / NaHCO3 0.06wt% / NH4OH 0.13wt%	4.75½Ã°£	83
S250421G,H ÀÛ¾÷Áö½Ã¼­,¿Âµµ±â·ÏÇ¥.pdf	S250418G	³ëÇ×¿ì	Àå±âº¸°ü¼º°³¼±	[911±â¹Ý] BA:2-EHA = 3:1	0.48	0.47	0.67	0.97	0.02	8-9	-43.84	50.00	2.50E-03		314.79	BA 67.28 / 2-EHA 22.42 / MMA 9 / AA 1.3	Áõ·ù¼ö 101.8wt%	KPS 0.33wt% ( ÈÄÃ· 0.10wt% )	SR-1025 1.50wt%(ÃÊ±â 0.03wt%) / ER-10 0.08wt% / NaHCO3 0.06wt% / NH4OH 0.12wt%	4.75½Ã°£	83
S250430A-C ÀÛ¾÷Áö½Ã¼­,¿Âµµ±â·ÏÇ¥.pdf	S250430A	³ëÇ×¿ì	³­ºÎÂø¿ë	[913±â¹Ý] BA > 2-EHA	0.47	0.44	0.52	0.94	0.05	8-9		100.00	3.77E-03		327.86	2-EHA 78.7 / CHMA 20 / AA 1.3	Áõ·ù¼ö 104.61wt%	KPS 0.32wt% ( ÈÄÃ· 0.10wt% )	SR-1025 2.83wt%(ÃÊ±â 0.04wt%) / ER-10 0.15wt% / NH4OH 0.15wt%	4.75½Ã°£	83
	S250430B	³ëÇ×¿ì	³­ºÎÂø¿ë	[913±â¹Ý] BA > 2-EHA + CHMA > BA	0.47	0.45	0.64	0.97	0.02	8-9		200.00	3.77E-03		328.62	2-EHA 78.7 / BA 20 / AA 1.3	Áõ·ù¼ö 104.61wt%	KPS 0.32wt% ( ÈÄÃ· 0.10wt% )	SR-1025 2.83wt%(ÃÊ±â 0.04wt%) / ER-10 0.15wt% / NH4OH 0.19wt%	4.75½Ã°£	83
S250430A-C ÀÛ¾÷Áö½Ã¼­,¿Âµµ±â·ÏÇ¥.pdf	S250430C	³ëÇ×¿ì	³­ºÎÂø¿ë	[913±â¹Ý] BA > 2-EHA + CHMA > LMA	0.47	0.41	0.62	0.87	1.1e-03	8-9		50.00	3.77E-03		328.58	2-EHA 78.7 / LMA 20 / AA 1.3	Áõ·ù¼ö 104.61wt%	KPS 0.32wt% ( ÈÄÃ· 0.10wt% )	SR-1025 2.83wt%(ÃÊ±â 0.04wt%) / ER-10 0.15wt% / NH4OH 0.19wt%	4.75½Ã°£	83
S250430D,F-H ÀÛ¾÷Áö½Ã¼­,¿Âµµ±â·ÏÇ¥.pdf	S250430D	³ëÇ×¿ì	Àå±âº¸°ü¼º°³¼±	[911±â¹Ý] MMA 4.5wt%	0.48	0.46	0.73	0.96	3.1e-03	8-9		100.00	2.50E-03		315.91	BA 94.2 / MMA 4.5 / AA 1.3	Áõ·ù¼ö 101.8wt%	KPS 0.33wt% ( ÈÄÃ· 0.10wt% )	SR-1025 1.50wt%(ÃÊ±â 0.03wt%) / ER-10 0.08wt% / NaHCO3 0.06wt% / NH4OH 0.19wt%	4.75½Ã°£	83
S250430D,F-H ÀÛ¾÷Áö½Ã¼­,¿Âµµ±â·ÏÇ¥.pdf	S250430H	³ëÇ×¿ì	Àå±âº¸°ü¼º°³¼±	[911±â¹Ý] MMA > EMA	0.48	0.45	0.70	0.93	0.02	8-9		50.00	2.50E-03		316.17	BA 89.7 / EMA 9 / AA 1.3	Áõ·ù¼ö 101.8wt%	KPS 0.33wt% ( ÈÄÃ· 0.10wt% )	SR-1025 1.50wt%(ÃÊ±â 0.03wt%) / ER-10 0.08wt% / NaHCO3 0.06wt% / NH4OH 0.20wt%	4.75½Ã°£	83
	S250430F	³ëÇ×¿ì	Àå±âº¸°ü¼º°³¼±	[911±â¹Ý] MMA > BMA	0.48	0.46	0.66	0.96	0.01	8-9		100.00	2.50E-03		316.05	BA 89.7 / BMA 9 / AA 1.3	Áõ·ù¼ö 101.8wt%	KPS 0.33wt% ( ÈÄÃ· 0.10wt% )	SR-1025 1.50wt%(ÃÊ±â 0.03wt%) / ER-10 0.08wt% / NaHCO3 0.06wt% / NH4OH 0.20wt%	4.75½Ã°£	83
	S250430G	³ëÇ×¿ì	Àå±âº¸°ü¼º°³¼±	[911±â¹Ý] MMA > EA	0.48	0.45	0.65	0.94	0.06	8-9		50.00	2.50E-03		316.17	BA 89.7 / EA 9 / AA 1.3	Áõ·ù¼ö 101.8wt%	KPS 0.33wt% ( ÈÄÃ· 0.10wt% )	SR-1025 1.50wt%(ÃÊ±â 0.03wt%) / ER-10 0.08wt% / NaHCO3 0.06wt% / NH4OH 0.20wt%	4.75½Ã°£	83
S250429F-H ÀÛ¾÷Áö½Ã¼­,¿Âµµ±â·ÏÇ¥.pdf	S250429F	³ëÇ×¿ì	Àå±âº¸°ü¼º°³¼±	[913±â¹Ý] Ref.	0.46	0.41	0.42	0.89	5.9e-03	8-9	-36.75	50.00	4.14E-03		329.97	BA 78.7 / CHMA 20 / AA 1.3	Áõ·ù¼ö 104.61wt%	KPS 0.32wt% ( ÈÄÃ· 0.10wt% )	SR-1025 2.83wt%(ÃÊ±â 0.04wt%) / ER-10 0.15wt% / NH4OH 0.18wt%	4.75½Ã°£	83
	S250429G	³ëÇ×¿ì	Àå±âº¸°ü¼º°³¼±	[913±â¹Ý] HDDA 0.25%	0.46	0.43	0.65	0.92	0.03	8-9	-36.75	50.00	4.14E-03		330.08	BA 78.45 / CHMA 20 / AA 1.3 / HDDA 0.25	Áõ·ù¼ö 104.61wt%	KPS 0.32wt% ( ÈÄÃ· 0.10wt% )	SR-1025 2.83wt%(ÃÊ±â 0.04wt%) / ER-10 0.15wt% / NH4OH 0.19wt%	4.75½Ã°£	83
S250429F-H ÀÛ¾÷Áö½Ã¼­,¿Âµµ±â·ÏÇ¥.pdf	S250429H	³ëÇ×¿ì	Àå±âº¸°ü¼º°³¼±	[913±â¹Ý] HDDA 0.5%	0.46	0.50	0.60	1.08	0.07	8-9	-36.75	50.00	4.14E-03		330.08	BA 78.2 / CHMA 20 / AA 1.3 / HDDA 0.5	Áõ·ù¼ö 104.61wt%	KPS 0.32wt% ( ÈÄÃ· 0.10wt% )	SR-1025 2.83wt%(ÃÊ±â 0.04wt%) / ER-10 0.15wt% / NH4OH 0.19wt%	4.75½Ã°£	83
S250428A,B,F,G ÀÛ¾÷Áö½Ã¼­,¿Âµµ±â·ÏÇ¥.pdf	S250428A	ÀÌ¹ÎÁö	°¡°ø¿ë	[909±â¹Ý] 806 Á¶¼º + HDDA 0.5%	0.47	0.44	0.55	0.93	0.07	8-9	-12.98	50.00	3.99E-03		329.12	BA 67.5 / MMA 30 / AA 2 / HDDA 0.5	Áõ·ù¼ö 105.75wt%	KPS 0.32wt% ( ÈÄÃ· 0.10wt% )	SR-1025 2.83wt%(ÃÊ±â 0.04wt%) / ER-10 0.15wt% / NH4OH 0.13wt%	4.75½Ã°£	83
S250428A,B,F,G ÀÛ¾÷Áö½Ã¼­,¿Âµµ±â·ÏÇ¥.pdf	S250428B	ÀÌ¹ÎÁö	°¡°ø¿ë	[909±â¹Ý] 806 Á¶¼º + HDDA 0.5% + NDM 0.4%	0.47	0.45	0.78	0.96	2.5e-03	8-9	-12.98	400.00	4.14E-03		330.83	BA 67.5 / MMA 30 / AA 2 / HDDA 0.5 / NDM 0.4	Áõ·ù¼ö 105.75wt%	KPS 0.32wt% ( ÈÄÃ· 0.10wt% )	SR-1025 2.83wt%(ÃÊ±â 0.04wt%) / ER-10 0.15wt% / NH4OH 0.20wt% / NH4OH(P/E) 3.240g	4.75½Ã°£	83
S250428A,B,F,G ÀÛ¾÷Áö½Ã¼­,¿Âµµ±â·ÏÇ¥.pdf	S250428F	³ëÇ×¿ì	Ä®¶ó°­ÆÇ¿ë	[913±â¹Ý] GMA 5% + AA 3% (ÀçÇö)	0.47	0.44	0.68	0.93	5.8e-03	7-8	-29.70	200.00	3.77E-03		329.05	BA 72 / CHMA 20 / GMA 5 / AA 3	Áõ·ù¼ö 104.61wt%	KPS 0.32wt% ( ÈÄÃ· 0.10wt% )	SR-1025 2.83wt%(ÃÊ±â 0.04wt%) / ER-10 0.15wt% / NH4OH 0.22wt%	4.75½Ã°£	83
S250428A,B,F,G ÀÛ¾÷Áö½Ã¼­,¿Âµµ±â·ÏÇ¥.pdf	S250428G	Á¤ÁÖÇö	ÀçÇö°ËÁõ	[909]	0.46	0.43	0.80	0.93	0.01	9	-41.70	90.00	4.14E-03		552.94	BA 38.35 / 2-EHA 38.35 / IBOMA 20 / 2-HEMA 2 / AA 1.3	Áõ·ù¼ö 105.75wt%	KPS 0.32wt% ( ÈÄÃ· 0.10wt% )	SR-1025 2.83wt%(ÃÊ±â 0.04wt%) / ER-10 0.15wt% / NH4OH 0.29wt%	4.75½Ã°£	83
S250424A,B ÀÛ¾÷Áö½Ã¼­,¿Âµµ±â·ÏÇ¥.pdf	S250424A	Á¤ÁÖÇö	ÀçÇö°ËÁõ	[909] NG	0.47	0.37	0.56	0.79	5.1e-03		-41.70	80.00	4.14E-03		544.94	BA 38.35 / 2-EHA 38.35 / IBOMA 20 / 2-HEMA 2 / AA 1.3	Áõ·ù¼ö 105.75wt%	KPS 0.32wt% ( ÈÄÃ· 0.10wt% )	SR-1025 2.83wt%(ÃÊ±â 0.04wt%) / ER-10 0.15wt%	4.75½Ã°£	83
S250424A,B ÀÛ¾÷Áö½Ã¼­,¿Âµµ±â·ÏÇ¥.pdf	S250424B	Á¤ÁÖÇö	ÀçÇö°ËÁõ	[911]	0.48	0.46	0.85	0.95	6.5e-03	4	-41.92	140.00	2.50E-03		521.27	BA 89.7 / MMA 9 / AA 1.3	Áõ·ù¼ö 101.8wt%	KPS 0.33wt% ( ÈÄÃ· 0.10wt% )	SR-1025 1.50wt%(ÃÊ±â 0.03wt%) / ER-10 0.08wt% / NaHCO3 0.06wt%	4.75½Ã°£	83
S250507A,B ÀÛ¾÷Áö½Ã¼­,¿Âµµ±â·ÏÇ¥.pdf	S250507A	ÀÌ¹ÎÁö	°¡°ø¿ë	[909±â¹Ý] 802 Á¶¼º	0.46	0.43	0.55	0.93	9.9e-03	8-9	-36.65	50.00	4.15E-03		330.97	BA 74 / IBOA 25 / AA 1	Áõ·ù¼ö 105.75wt%	KPS 0.32wt% ( ÈÄÃ· 0.10wt% )	SR-1025 2.83wt%(ÃÊ±â 0.04wt%) / ER-10 0.15wt% / NH4OH 0.24wt%	4.75½Ã°£	83
S250507A,B ÀÛ¾÷Áö½Ã¼­,¿Âµµ±â·ÏÇ¥.pdf	S250507B	ÀÌ¹ÎÁö	°¡°ø¿ë	[909±â¹Ý] 704 Á¶¼º	0.46	0.43	0.68	0.92	2.0e-03	8-9	-18.26	1600.00	4.15E-03		330.97	BA 67 / MMA 23 / MA 2 / 2-HEA 5 / AA 3	Áõ·ù¼ö 105.75wt%	KPS 0.32wt% ( ÈÄÃ· 0.10wt% )	SR-1025 2.83wt%(ÃÊ±â 0.04wt%) / ER-10 0.15wt% / NH4OH 0.24wt%	4.75½Ã°£	83
	S250508G	³ëÇ×¿ì	Àå±âº¸°ü¼º°³¼±	[911±â¹Ý] MMA 0wt% + EMA 4.5%	0.48	0.46	0.72	0.95	0.01	8-9	-48.87	50.00	2.50E-03		316.07	BA 94.2 / EMA 4.5 / AA 1.3	Áõ·ù¼ö 101.8wt%	KPS 0.33wt% ( ÈÄÃ· 0.10wt% )	SR-1025 1.50wt%(ÃÊ±â 0.03wt%) / ER-10 0.08wt% / NaHCO3 0.06wt% / NH4OH 0.20wt%	4.75½Ã°£	83
S250508F-H ÀÛ¾÷Áö½Ã¼­,¿Âµµ±â·ÏÇ¥.pdf	S250508F	³ëÇ×¿ì	Àå±âº¸°ü¼º°³¼±	[911±â¹Ý] MMA 0wt% + BMA 4.5%	0.48	0.46	0.64	0.96	0.04	8-9	-50.53	50.00	2.50E-03		316.27	BA 94.2 / BMA 4.5 / AA 1.3	Áõ·ù¼ö 101.8wt%	KPS 0.33wt% ( ÈÄÃ· 0.10wt% )	SR-1025 1.50wt%(ÃÊ±â 0.03wt%) / ER-10 0.08wt% / NaHCO3 0.06wt% / NH4OH 0.21wt%	4.75½Ã°£	83
S250507E-H ÀÛ¾÷Áö½Ã¼­,¿Âµµ±â·ÏÇ¥.pdf	S250507E	¹Ú´Ù¿µ	Àå±âº¸°ü¼º°³¼±	[911±â¹Ý] HDDA 0.5% + ER-10 0.1%	0.48	0.45	0.68	0.93	0.03	8-9	-41.92	50.00	2.52E-03		316.88	BA 89.2 / MMA 9 / A 1.3 / HDDA 0.5	Áõ·ù¼ö 101.8wt%	KPS 0.33wt% ( ÈÄÃ· 0.10wt% )	SR-1025 1.50wt%(ÃÊ±â 0.03wt%) / ER-10 0.10wt% / NaHCO3 0.06wt% / NH4OH 0.24wt%	4.75½Ã°£	83
S250507E-H ÀÛ¾÷Áö½Ã¼­,¿Âµµ±â·ÏÇ¥.pdf	S250507F	¹Ú´Ù¿µ	Àå±âº¸°ü¼º°³¼±	[911±â¹Ý] HDDA 0.5% + A-10 0.08%	0.48	0.45	0.64	0.94	0.12	8-9	-41.92	505.00	2.50E-03		316.96	BA 89.2 / MMA 9 / A 1.3 / HDDA 0.5	Áõ·ù¼ö 101.8wt%	KPS 0.33wt% ( ÈÄÃ· 0.10wt% )	SR-1025 1.50wt%(ÃÊ±â 0.03wt%) / A-10 0.08wt% / NaHCO3 0.06wt% / NH4OH 0.25wt%	4.75½Ã°£	83
S250507E-H ÀÛ¾÷Áö½Ã¼­,¿Âµµ±â·ÏÇ¥.pdf	S250507G	¹Ú´Ù¿µ	Àå±âº¸°ü¼º°³¼±	[911±â¹Ý] HDDA 0.75% + ER-10 0.1%	0.48	0.56	0.71	0.93	0.08	8-9	-41.92	50.00	2.53E-03		316.88	BA 88.95 / MMA 9 / AA 1.3 / HDDA 0.75	Áõ·ù¼ö 101.8wt%	KPS 0.33wt% ( ÈÄÃ· 0.10wt% )	SR-1025 1.50wt%(ÃÊ±â 0.03wt%) / ER-10 0.10wt% / NaHCO3 0.06wt% / NH4OH 0.24wt%	4.75½Ã°£	83
S250507E-H ÀÛ¾÷Áö½Ã¼­,¿Âµµ±â·ÏÇ¥.pdf	S250507H	¹Ú´Ù¿µ	Àå±âº¸°ü¼º°³¼±	[911±â¹Ý] HDDA 0.75% + A-10 0.08%	0.48	0.45	0.69	0.94	0.07	8-9	-41.92	50.00	2.50E-03		316.76	BA 88.95 / MMA 9 / AA 1.3 / HDDA 0.75	Áõ·ù¼ö 101.8wt%	KPS 0.33wt% ( ÈÄÃ· 0.10wt% )	SR-1025 1.50wt%(ÃÊ±â 0.03wt%) / A-10 0.08wt% / NaHCO3 0.06wt% / NH4OH 0.24wt%	4.75½Ã°£	83
S250508F-H ÀÛ¾÷Áö½Ã¼­,¿Âµµ±â·ÏÇ¥.pdf	S250508H	³ëÇ×¿ì	Àå±âº¸°ü¼º°³¼±	[911±â¹Ý] MMA 0wt% + EA 4.5%	0.48	0.46	0.66	0.96	0.03	8-9		50.00	2.50E-03		315.99	BA 94.2 / EA 4.5 / AA 1.3	Áõ·ù¼ö 101.8wt%	KPS 0.33wt% ( ÈÄÃ· 0.10wt% )	SR-1025 1.50wt%(ÃÊ±â 0.03wt%) / ER-10 0.08wt% / NaHCO3 0.06wt% / NH4OH 0.19wt%	4.75½Ã°£	83
S250509E-H ÀÛ¾÷Áö½Ã¼­,¿Âµµ±â·ÏÇ¥.pdf	S250509E	³ëÇ×¿ì	³­ºÎÂø¿ë	[913±â¹Ý] BA > 2-EHA + CHMA > BA + b-CEA 1.5%	0.47	0.42	0.67	0.90	6.4e-03	8-9	-62.12	50.00	3.77E-03		329.39	2-EHA 77.2 / BA 20 / b-CEA 1.5 / AA 1.3	Áõ·ù¼ö 104.61wt%	KPS 0.32wt% ( ÈÄÃ· 0.10wt% )	SR-1025 2.83wt%(ÃÊ±â 0.04wt%) / ER-10 0.15wt% / NH4OH 0.24wt%	4.75½Ã°£	83
	S250509F	³ëÇ×¿ì	³­ºÎÂø¿ë	[913±â¹Ý] BA > 2-EHA + CHMA > BA + b-CEA 3%	0.46	0.46	0.69	0.99	0.01	8-9	-60.90	600.00	3.77E-03		331.49	2-EHA 75.7 / BA 20 / b-CEA 3 / AA 1.3	Áõ·ù¼ö 104.61wt%	KPS 0.32wt% ( ÈÄÃ· 0.10wt% )	SR-1025 2.83wt%(ÃÊ±â 0.04wt%) / ER-10 0.15wt% / NH4OH 0.37wt%	4.75½Ã°£	83
	S250509G	³ëÇ×¿ì	³­ºÎÂø¿ë	[913±â¹Ý] BA > 2-EHA + CHMA > BA + 4-HBA 1.5%	0.47	0.46	0.69	0.98	0.02	8-9	-62.88	250.00	3.77E-03		329.38	2-EHA 77.2 / BA 20 / 4-HBA 1.5 / AA 1.3	Áõ·ù¼ö 104.61wt%	KPS 0.32wt% ( ÈÄÃ· 0.10wt% )	SR-1025 2.83wt%(ÃÊ±â 0.04wt%) / ER-10 0.15wt% / NH4OH 0.24wt%	4.75½Ã°£	83
S250509E-H ÀÛ¾÷Áö½Ã¼­,¿Âµµ±â·ÏÇ¥.pdf	S250509H	³ëÇ×¿ì	³­ºÎÂø¿ë	[913±â¹Ý] BA > 2-EHA + CHMA > BA + 4-HBA 3%	0.47	0.46	0.67	0.98	0.01	8-9	-62.42	250.00	3.77E-03		329.38	2-EHA 75.7 / BA 20 / 4-HBA 3 / AA 1.3	Áõ·ù¼ö 104.61wt%	KPS 0.32wt% ( ÈÄÃ· 0.10wt% )	SR-1025 2.83wt%(ÃÊ±â 0.04wt%) / ER-10 0.15wt% / NH4OH 0.24wt%	4.75½Ã°£	83
S250513G,H ÀÛ¾÷Áö½Ã¼­,¿Âµµ±â·ÏÇ¥.pdf	S250513H	¹Ú´Ù¿µ	Ä®¶ó°­ÆÇ¿ë	[913±â¹Ý] GMA 5% + AA 1% + CHMA 12%	0.47	0.45	3.5e-03	0.97	3.5e-03	8-9	-42.10	50.00	3.77E-03		329.42	BA 84 / CHMA 12 / GMA 3 / AA 1	Áõ·ù¼ö 104.61wt%	KPS 0.32wt% ( ÈÄÃ· 0.10wt% )	SR-1025 2.83wt%(ÃÊ±â 0.04wt%) / ER-10 0.15wt% / NH4OH 0.24wt%	4.75½Ã°£	83
S250513G,H ÀÛ¾÷Áö½Ã¼­,¿Âµµ±â·ÏÇ¥.pdf	S250513G	¹Ú´Ù¿µ	Ä®¶ó°­ÆÇ¿ë	[913±â¹Ý] GMA 5% + AA 1% + CHMA 5%	0.47	0.45	0.01	0.96	4.3e-03	8-9	-47.75	50.00	3.77E-03		329.42	BA 91 / CHMA 5 / GMA 3 / AA 1	Áõ·ù¼ö 104.61wt%	KPS 0.32wt% ( ÈÄÃ· 0.10wt% )	SR-1025 2.83wt%(ÃÊ±â 0.04wt%) / ER-10 0.15wt% / NH4OH 0.24wt%	4.75½Ã°£	83
S250515G,H ÀÛ¾÷Áö½Ã¼­,¿Âµµ±â·ÏÇ¥.pdf	S250515G	¹Ú´Ù¿µ	°¡°ø¿ë	[909±â¹Ý] HDDA 0.75%	0.46	0.43	0.62	0.92	0.02	8-9		50.00	4.14E-03		330.54	BA 37.98 / 2-EHA 37.98 / IBOMA 20 / 2-HEMA 2 / AA 1.3 / HDDA 0.75	Áõ·ù¼ö 105.75wt%	KPS 0.32wt% ( ÈÄÃ· 0.10wt% )	SR-1025 2.83wt%(ÃÊ±â 0.04wt%) / ER-10 0.15wt% / NH4OH 0.21wt%	4.75½Ã°£	83
S250515G,H ÀÛ¾÷Áö½Ã¼­,¿Âµµ±â·ÏÇ¥.pdf	S250515H	¹Ú´Ù¿µ	°¡°ø¿ë	[909±â¹Ý] HDDA 0.75% + IBOMA 10%	0.46	0.44	0.63	0.94	0.05	8-9		50.00	4.14E-03		330.58	BA 42.98 / 2-EHA 42.98 / IBOMA 10 / 2-HEMA 2 / AA 1.3 / HDDA 0.75	Áõ·ù¼ö 105.75wt%	KPS 0.32wt% ( ÈÄÃ· 0.10wt% )	SR-1025 2.83wt%(ÃÊ±â 0.04wt%) / ER-10 0.15wt% / NH4OH 0.22wt%	4.75½Ã°£	83
S250604A-C,H ÀÛ¾÷Áö½Ã¼­,¿Âµµ±â·ÏÇ¥.pdf	S250604H	³ëÇ×¿ì	Ä®¶ó°­ÆÇ¿ë	[913±â¹Ý] GMA 3% + AA 1% + CHMA 20% + BA:2-EHA=1:1	0.47	0.45	0.57	0.95	0.05	8-9	-38.02	50.00	3.77E-03		327.96	BA 38 / 2-EHA 38 / CHMA 20 / GMA 3 / AA 1	Áõ·ù¼ö 104.61wt%	KPS 0.32wt% ( ÈÄÃ· 0.10wt% )	SR-1025 2.85wt%(ÃÊ±â 0.04wt%) / ER-10 0.15wt% / NH4OH 0.15wt%	4.75½Ã°£	83
	S250604C	ÀÌ¹ÎÁö	³­ºÎÂø¿ë	[917±â¹Ý] 911 Á¶¼º + EMA 4.5% + NDM 0% + AA 0.3% + 2-HEMA 2%	0.47	0.46	0.73	0.97	6.0e-03	8-9	-49.04	50.00	3.77E-03		329.54	BA 93.2 / EMA 4.5 / AA 0.3 / 2-HEMA 2	Áõ·ù¼ö 105.75wt%	KPS 0.32wt% ( ÈÄÃ· 0.10wt% )	SR-1025 2.85wt%(ÃÊ±â 0.04wt%) / ER-10 0.15wt% / NH4OH 0.25wt%	4.75½Ã°£	83
	S250604B	ÀÌ¹ÎÁö	³­ºÎÂø¿ë	[917±â¹Ý] 911 Á¶¼º + EMA 4.5% + NDM 0.2%	0.46	0.47	0.75	1.02	0.01	8-9	-48.87	50.00	3.77E-03		332.80	BA 94.2 / EMA 4.5 / AA 1.3 / NDM 0.2	Áõ·ù¼ö 105.75wt%	KPS 0.32wt% ( ÈÄÃ· 0.10wt% )	SR-1025 2.85wt%(ÃÊ±â 0.04wt%) / ER-10 0.15wt% / NH4OH 0.23wt% / NH4OH(P/E) 3.235g	4.75½Ã°£	83
	S250604A	ÀÌ¹ÎÁö	³­ºÎÂø¿ë	[917±â¹Ý] 911 Á¶¼º + EMA 4.5% + NDM 0.1%	0.46	0.45	0.74	0.97	1.1e-03	8-9	-48.87	50.00	3.77E-03		332.93	BA 94.2 / EMA 4.5 / AA 1.3 / NDM 0.1	Áõ·ù¼ö 105.75wt%	KPS 0.32wt% ( ÈÄÃ· 0.10wt% )	SR-1025 2.85wt%(ÃÊ±â 0.04wt%) / ER-10 0.15wt% / NH4OH 025.wt% / NH4OH(P/E) 3.235g	4.75½Ã°£	83
S250529F-H ÀÛ¾÷Áö½Ã¼­,¿Âµµ±â·ÏÇ¥.pdf	S250529H	ÀÌ¹ÎÁö	³­ºÎÂø¿ë	[917±â¹Ý] 911 Á¶¼º + EMA 4.5% + NDM 0% + AA 1.3% + 2-HEMA 2%	0.47	0.45	0.70	0.97	6.4e-03	8-9	-47.36	80.00	3.77E-03		328.94	BA 92.2 / EMA 4.5 / AA 1.3 / 2-HEMA 2	Áõ·ù¼ö 105.75wt%	KPS 0.32wt% ( ÈÄÃ· 0.10wt% )	SR-1025 2.85wt%(ÃÊ±â 0.04wt%) / ER-10 0.15wt% / NH4OH 0.21wt%	4.75½Ã°£	83
	S250529G	ÀÌ¹ÎÁö	³­ºÎÂø¿ë	[917±â¹Ý] 911 Á¶¼º + EMA 4.5% + NDM 0% + AA 0% + 2-HEMA 2%	0.47	0.41	0.57	0.87	1.6e-03	8-9	-49.54	20.00	3.77E-03		328.65	BA 93.5 / EMA 4.5 / 2-HEMA 2	Áõ·ù¼ö 105.75wt%	KPS 0.32wt% ( ÈÄÃ· 0.10wt% )	SR-1025 2.85wt%(ÃÊ±â 0.04wt%) / ER-10 0.15wt% / NH4OH 0.20wt%	4.75½Ã°£	83
	S250529F	ÀÌ¹ÎÁö	³­ºÎÂø¿ë	[917±â¹Ý] 911 Á¶¼º + EMA 4.5% + NDM 0%	0.47	0.43	0.77	0.91	1.9e-03		-48.87	50.00	3.77E-03		329.11	BA 94.2 / EMA 4.5 / AA 1.3	Áõ·ù¼ö 105.75wt%	KPS 0.32wt% ( ÈÄÃ· 0.10wt% )	SR-1025 2.85wt%(ÃÊ±â 0.04wt%) / ER-10 0.15wt% / NH4OH 0.22wt%	4.75½Ã°£	83
S250529A-E ÀÛ¾÷Áö½Ã¼­,¿Âµµ±â·ÏÇ¥.pdf	S250529E	ÀÌ¹ÎÁö	³­ºÎÂø¿ë	[917±â¹Ý] 911 Á¶¼º + ºÎ¸ð³ë¸Ó 0%	0.46	0.44	0.80	0.95	1.6e-03	8-9	-52.86	50.00	3.77E-03		553.26	BA 98.7 / AA 1.3 / NDM 0.4	Áõ·ù¼ö 105.75wt%	KPS 0.32wt% ( ÈÄÃ· 0.10wt% )	SR-1025 2.85wt%(ÃÊ±â 0.04wt%) / ER-10 0.15wt% / NH4OH 0.16wt% / NH4OH(P/E) 5.40g	4.75½Ã°£	83
	S250529D	ÀÌ¹ÎÁö	³­ºÎÂø¿ë	[917±â¹Ý] 911 Á¶¼º + EMA 4.5% + BA>2-EHA	0.46	0.46	0.73	0.98	4.1e-03	8-9	-61.00	100.00	3.77E-03		332.73	2-EHA 94.2 / EMA 4.5 / AA 1.3 / NDM 0.4	Áõ·ù¼ö 105.75wt%	KPS 0.32wt% ( ÈÄÃ· 0.10wt% )	SR-1025 2.85wt%(ÃÊ±â 0.04wt%) / ER-10 0.15wt% / NH4OH 0.21wt% / NH4OH(P/E) 3.24g	4.75½Ã°£	83
	S250529C	ÀÌ¹ÎÁö	³­ºÎÂø¿ë	[917±â¹Ý] 911 Á¶¼º + BMA 4.5% + BA>2-EHA	0.46	0.46	0.72	0.99	4.6e-03	8-9	-63.23	50.00	3.77E-03		332.72	2-EHA 94.2 / BMA 4.5 / AA 1.3 / NDM 0.4	Áõ·ù¼ö 105.75wt%	KPS 0.32wt% ( ÈÄÃ· 0.10wt% )	SR-1025 2.85wt%(ÃÊ±â 0.04wt%) / ER-10 0.15wt% / NH4OH 0.21wt% / NH4OH(P/E) 3.24g	4.75½Ã°£	83
	S250529B	ÀÌ¹ÎÁö	³­ºÎÂø¿ë	[917±â¹Ý] 911 Á¶¼º + IBOA 4.5%	0.46	0.44	0.74	0.96	3.7e-03	8-9	-50.24	50.00	3.77E-03		332.62	BA 94.2 / IBOA 4.5 / AA 1.3 / NDM 0.4	Áõ·ù¼ö 105.75wt%	KPS 0.32wt% ( ÈÄÃ· 0.10wt% )	SR-1025 2.85wt%(ÃÊ±â 0.04wt%) / ER-10 0.15wt% / NH4OH 0.20wt% / NH4OH(P/E) 3.24g	4.75½Ã°£	83
	S250529A	ÀÌ¹ÎÁö	³­ºÎÂø¿ë	[917±â¹Ý] 911 Á¶¼º + LMA 4.5%	0.46	0.45	0.73	0.98	2.8e-03	8-9	-53.05	150.00	3.77E-03		332.48	BA 94.2 / LMA 4.5 / AA 1.3 / NDM 0.4	Áõ·ù¼ö 105.75wt%	KPS 0.32wt% ( ÈÄÃ· 0.10wt% )	SR-1025 2.85wt%(ÃÊ±â 0.04wt%) / ER-10 0.15wt% / NH4OH 0.20wt% / NH4OH(P/E) 3.24g	4.75½Ã°£	83
S250528A,B ÀÛ¾÷Áö½Ã¼­,¿Âµµ±â·ÏÇ¥.pdf	S250528B	ÀÌ¹ÎÁö	³­ºÎÂø¿ë	[917±â¹Ý] 911 Á¶¼º + EMA 4.5%	0.46	0.45	0.79	0.96	3.2e-03	8-9	-48.87	50.00	3.77E-03		332.79	BA 94.2 / EMA 4.5 / AA 1.3 / NDM 0.4	Áõ·ù¼ö 105.75wt%	KPS 0.32wt% ( ÈÄÃ· 0.10wt% )	SR-1025 2.85wt%(ÃÊ±â 0.04wt%) / ER-10 0.15wt% / NH4OH 0.21wt% / NH4OH(P/E) 3.24g	4.75½Ã°£	83
	S250528A	ÀÌ¹ÎÁö	³­ºÎÂø¿ë	[917±â¹Ý] 911 Á¶¼º + BMA 4.5%	0.46	0.45	0.77	0.96	3.2e-03	8-9	-50.53	100.00	3.77E-03		332.81	BA 94.2 / BMA 4.5 / AA 1.3 / NDM 0.4	Áõ·ù¼ö 105.75wt%	KPS 0.32wt% ( ÈÄÃ· 0.10wt% )	SR-1025 2.85wt%(ÃÊ±â 0.04wt%) / ER-10 0.15wt% / NH4OH 0.22wt% / NH4OH(P/E) 3.24g	4.75½Ã°£	83
S250527G,H ÀÛ¾÷Áö½Ã¼­,¿Âµµ±â·ÏÇ¥.pdf	S250527H	¹Ú´Ù¿µ	Ä®¶ó°­ÆÇ¿ë	[913±â¹Ý] GMA 3% + AA 1% + CHMA 12% + BA:2-EHA=1:1	0.47	0.46	0.68	0.97	6.9e-03	8-9	-46.19	50.00	3.77E-03		325.38	BA 42 / 2-EHA 42 / CHMA 12 / GMA 3 / AA 1	Áõ·ù¼ö 104.61wt%	KPS 0.32wt% ( ÈÄÃ· 0.10wt% )	SR-1025 2.85wt%(ÃÊ±â 0.04wt%) / ER-10 0.15wt% / NH4OH 0.18wt%	4.75½Ã°£	83
	S250527G	³ëÇ×¿ì	¹ÙÀÌ¿À¸ð³ë¸ÓÀû¿ë	[909±â¹Ý] IBXA 30%	0.47	0.41	0.57	0.88	3.2e-03	8-9		50.00	4.14E-03		219.65	BA 33.35 / 2-EHA 33.35 / IBXA 30 / 2-HEMA 2 / AA 1.3	Áõ·ù¼ö 105.75wt%	KPS 0.32wt% ( ÈÄÃ· 0.10wt% )	SR-1025 2.83wt%(ÃÊ±â 0.04wt%) / ER-10 0.15wt% / NH4OH 0.15wt%	4.75½Ã°£	83
S250526A,B ÀÛ¾÷Áö½Ã¼­,¿Âµµ±â·ÏÇ¥.pdf	S250526B	³ëÇ×¿ì	Àå±âº¸°ü¼º°³¼±	[911±â¹Ý] MMA 0%	0.48	0.46	0.72	0.95	9.9e-03	8-9	-52.86	50.00	2.50E-03		316.14	BA 98.7 / AA 1.3	Áõ·ù¼ö 101.8wt%	KPS 0.33wt% ( ÈÄÃ· 0.10wt% )	SR-1025 1.50wt%(ÃÊ±â 0.03wt%) / ER-10 0.08wt% / NaHCO3 0.06wt% / NH4OH 0.20wt%	4.75½Ã°£	83
	S250526A	³ëÇ×¿ì	Àå±âº¸°ü¼º°³¼±	[919±â¹Ý] CHMA 15%	0.46	0.42	0.60	0.89	0.07	8-9		50.00	4.14E-03		330.31	BA 41.48 / 2-EHA 41.48 / CHMA 15 / AA 1.3 / HDDA 0.75	Áõ·ù¼ö 105.75wt%	KPS 0.32wt% ( ÈÄÃ· 0.10wt% )	SR-1025 2.83wt%(ÃÊ±â 0.04wt%) / ER-10 0.15wt% / NH4OH 0.20wt%	4.75½Ã°£	83
S250523F,G ÀÛ¾÷Áö½Ã¼­,¿Âµµ±â·ÏÇ¥.pdf	S250523G	¹Ú´Ù¿µ	Ä®¶ó°­ÆÇ¿ë	[913±â¹Ý] GMA 3% + AA 1% + CHMA 5% + BA:2-EHA=1:1	0.47	0.46	0.73	0.97	0.03	8-9	-52.79	25.00	3.77E-03		328.65	BA 45.5 / 2-EHA 45.5 / CHMA 5 / GMA 3 / AA 1	Áõ·ù¼ö 104.61wt%	KPS 0.32wt% ( ÈÄÃ· 0.10wt% )	SR-1025 2.85wt%(ÃÊ±â 0.04wt%) / ER-10 0.15wt% / NH4OH 0.20wt%	4.75½Ã°£	83
	S250523F	³ëÇ×¿ì	Àå±âº¸°ü¼º°³¼±	[919±â¹Ý] CHMA 15% : NG(Àú°íÇüºÐ)	0.47								4.14E-03		326.98	BA 41.48 / 2-EHA 41.48 / CHMA 15 / AA 1.3 / HDDA 0.75	Áõ·ù¼ö 105.75wt%	KPS 0.32wt% ( ÈÄÃ· 0.10wt% )	SR-1025 2.83wt%(ÃÊ±â 0.04wt%) / ER-10 0.15wt% / NH4OH 0.wt%	4.75½Ã°£	83
S250521H ÀÛ¾÷Áö½Ã¼­,¿Âµµ±â·ÏÇ¥.pdf	S250521H	³ëÇ×¿ì	¹ÙÀÌ¿À¸ð³ë¸ÓÀû¿ë	[909±â¹Ý] IBXA 30% : NG(Àú°íÇüºÐ)	0.47	0.36							4.14E-03		217.98	BA 33.35 / 2-EHA 33.35 / IBXA 30 / 2-HEMA 2 / AA 1.3	Áõ·ù¼ö 105.75wt%	KPS 0.32wt% ( ÈÄÃ· 0.10wt% )	SR-1025 2.83wt%(ÃÊ±â 0.04wt%) / ER-10 0.15wt% / NH4OH 0.wt%	4.75½Ã°£	83
S250520A ÀÛ¾÷Áö½Ã¼­,¿Âµµ±â·ÏÇ¥.pdf	S250520A	ÀÌ¹ÎÁö	Àå±âº¸°ü¼º°³¼±	[911±â¹Ý] EMA 4.5wt% + HDDA 0.75% : NG	0.48	0.45	0.64	0.93	1.1e-03	8-9		50.00	2.50E-03		316.29	BA 93.45 / EMA 4.5 / AA 1.3 / HDDA 0.75	Áõ·ù¼ö 101.8wt%	KPS 0.33wt% ( ÈÄÃ· 0.10wt% )	SR-1025 1.50wt%(ÃÊ±â 0.03wt%) / ER-10 0.08wt% / NaHCO3 0.06wt% / NH4OH 0.21wt%	4.75½Ã°£	83
S250519A-C,G,H ÀÛ¾÷Áö½Ã¼­,¿Âµµ±â·ÏÇ¥.pdf	S250519H	³ëÇ×¿ì	³­ºÎÂø¿ë	[917±â¹Ý] 911 Á¶¼º	0.46	0.43	0.77	0.93	1.6e-03	8-9		25.00	3.77E-03		333.02	BA 89.7 / MMA 9 / AA 1.3 / NDM 0.4	Áõ·ù¼ö 105.75wt%	KPS 0.32wt% ( ÈÄÃ· 0.10wt% )	SR-1025 2.85wt%(ÃÊ±â 0.04wt%) / ER-10 0.15wt% / NH4OH 0.23wt% / NH4OH(P/E) 3.24g	4.75½Ã°£	83
	S250519G	¹Ú´Ù¿µ	Ä®¶ó°­ÆÇ¿ë	[913±â¹Ý] GMA 3% + AA 1% + CHMA 5% + HDDA 0.75%	0.47	0.44	0.74	0.95	0.03	8-9		25.00	3.77E-03		328.78	BA 90.25 / CHMA 5 / GMA 3 / AA 1 / HDDA 0.75	Áõ·ù¼ö 104.61wt%	KPS 0.32wt% ( ÈÄÃ· 0.10wt% )	SR-1025 2.85wt%(ÃÊ±â 0.04wt%) / ER-10 0.15wt% / NH4OH 0.20wt%	4.75½Ã°£	83
	S250519C	ÀÌ¹ÎÁö	Àå±âº¸°ü¼º°³¼±	[911±â¹Ý] EA 4.5wt% + HDDA 0.75%	0.48	0.44	0.69	0.92	0.11	8-9		50.00	2.50E-03		316.52	BA 93.45 / EA 4.5 / AA 1.3 / HDDA 0.75	Áõ·ù¼ö 101.8wt%	KPS 0.33wt% ( ÈÄÃ· 0.10wt% )	SR-1025 1.50wt%(ÃÊ±â 0.03wt%) / ER-10 0.08wt% / NaHCO3 0.06wt% / NH4OH 0.23wt%	4.75½Ã°£	83
	S250519B	ÀÌ¹ÎÁö	Àå±âº¸°ü¼º°³¼±	[911±â¹Ý] EMA 4.5wt% + HDDA 0.75% : NG(ÀÀÁý)	0.48								2.50E-03		312.77	BA 93.45 / EMA 4.5 / AA 1.3 / HDDA 0.75	Áõ·ù¼ö 101.8wt%	KPS 0.33wt% ( ÈÄÃ· 0.10wt% )	SR-1025 1.50wt%(ÃÊ±â 0.03wt%) / ER-10 0.08wt% / NaHCO3 0.06wt%	4.75½Ã°£	83
	S250519A	ÀÌ¹ÎÁö	Àå±âº¸°ü¼º°³¼±	[911±â¹Ý] MMA 4.5wt% + HDDA 0.75%	0.48	0.45	0.45	0.94	0.09	8-9		50.00	2.50E-03		316.48	BA 93.45 / MMA 4.5 / AA 1.3 / HDDA 0.75	Áõ·ù¼ö 101.8wt%	KPS 0.33wt% ( ÈÄÃ· 0.10wt% )	SR-1025 1.50wt%(ÃÊ±â 0.03wt%) / ER-10 0.08wt% / NaHCO3 0.06wt% / NH4OH 0.22wt%	4.75½Ã°£	83
S250516G,H ÀÛ¾÷Áö½Ã¼­,¿Âµµ±â·ÏÇ¥.pdf	S250516H	³ëÇ×¿ì	Àå±âº¸°ü¼º°³¼±	[919±â¹Ý] CHMA 10%	0.46	0.43	0.69	0.91	0.06	8-9		25.00	4.14E-03		330.35	BA 43.98 / 2-EHA 43.98 / CHMA 10 / AA 1.3 / HDDA 0.75	Áõ·ù¼ö 105.75wt%	KPS 0.32wt% ( ÈÄÃ· 0.10wt% )	SR-1025 2.83wt%(ÃÊ±â 0.04wt%) / ER-10 0.15wt% / NH4OH 0.wt%	4.75½Ã°£	83
	S250516G	³ëÇ×¿ì	Àå±âº¸°ü¼º°³¼±	[919]	0.46	0.42	0.63	0.91	0.07	8-9		25.00	4.14E-03		330.35	BA 38.98 / 2-EHA 38.98 / CHMA 20 / AA 1.3 / HDDA 0.75	Áõ·ù¼ö 105.75wt%	KPS 0.32wt% ( ÈÄÃ· 0.10wt% )	SR-1025 2.83wt%(ÃÊ±â 0.04wt%) / ER-10 0.15wt% / NH4OH 0.wt%	4.75½Ã°£	83
S250609A-C,F,G ÀÛ¾÷Áö½Ã¼­,¿Âµµ±â·ÏÇ¥.pdf	S250609A	ÀÌ¹ÎÁö	³­ºÎÂø¿ë	[917±â¹Ý] 911 Á¶¼º + MMA 0% + NDM 0.1%	0.46	0.44	0.73	0.94	7.0e-04	8-9	-52.86	40.00	3.77E-03		332.74	BA 98.7 / AA 1.3 / NDM 0.1	Áõ·ù¼ö 105.75wt%	KPS 0.32wt% ( ÈÄÃ· 0.10wt% )	SR-1025 2.85wt%(ÃÊ±â 0.04wt%) / ER-10 0.15wt% / NH4OH 0.24wt% / NH4OH(P/E) 3.233g	4.75½Ã°£	83
	S250609B	ÀÌ¹ÎÁö	³­ºÎÂø¿ë	[917±â¹Ý] 911 Á¶¼º + IBOA 4.5% + NDM 0.2%	0.46	0.44	0.73	0.95	2.0e-03	8-9	-50.24	40.00	3.77E-03		332.46	BA 94.2 / IBOA 4.5 / AA 1.3 / NDM 0.1	Áõ·ù¼ö 105.75wt%	KPS 0.32wt% ( ÈÄÃ· 0.10wt% )	SR-1025 2.85wt%(ÃÊ±â 0.04wt%) / ER-10 0.15wt% / NH4OH 0.22wt% / NH4OH(P/E) 3.233g	4.75½Ã°£	83
	S250609C	ÀÌ¹ÎÁö	³­ºÎÂø¿ë	[917±â¹Ý] 911 Á¶¼º + MMA 4.5% + NDM 0.2%	0.46	0.45	0.74	0.96	6.0e-04	8-9	-47.45	40.00	3.77E-03		332.60	BA 94.2 / MMA 4.5 / AA 1.3 / NDM 0.1	Áõ·ù¼ö 105.75wt%	KPS 0.32wt% ( ÈÄÃ· 0.10wt% )	SR-1025 2.85wt%(ÃÊ±â 0.04wt%) / ER-10 0.15wt% / NH4OH 0.23wt% / NH4OH(P/E) 3.233g	4.75½Ã°£	83
	S250609F	ÀÌ¹ÎÁö	³­ºÎÂø¿ë	[917±â¹Ý] 911 Á¶¼º + EMA 4.5% + AA 0.5% + NDM 0.2%	0.46	0.45	0.73	0.97	2.3e-03	8-9	-50.21	50.00	3.77E-03		332.62	BA 94.2 / EMA 4.5 / AA 0.5 / NDM 0.1	Áõ·ù¼ö 105.75wt%	KPS 0.32wt% ( ÈÄÃ· 0.10wt% )	SR-1025 2.85wt%(ÃÊ±â 0.04wt%) / ER-10 0.15wt% / NH4OH 0.23wt% / NH4OH(P/E) 3.233g	4.75½Ã°£	83
S250609A-C,F,G ÀÛ¾÷Áö½Ã¼­,¿Âµµ±â·ÏÇ¥.pdf	S250609G	ÀÌ¹ÎÁö	³­ºÎÂø¿ë	[917±â¹Ý] 911 Á¶¼º + EMA 4.5% + AA 1.3% + 2-HEMA 2% + NDM 0.2%	0.46	0.45	0.76	0.96	2.4e-03	8-9	-47.36	100.00	3.77E-03		332.91	BA 92.2 / EMA 4.5 / 2-HEMA 2 / AA 0.5 / NDM 0.1	Áõ·ù¼ö 105.75wt%	KPS 0.32wt% ( ÈÄÃ· 0.10wt% )	SR-1025 2.85wt%(ÃÊ±â 0.04wt%) / ER-10 0.15wt% / NH4OH 0.25wt% / NH4OH(P/E) 3.231g	4.75½Ã°£	83
S250605H ÀÛ¾÷Áö½Ã¼­,¿Âµµ±â·ÏÇ¥.pdf	S250605H	³ëÇ×¿ì	³í¹®µ¥ÀÌÅÍ¿ë	[911±â¹Ý] SR-1025 2.5% + MMA12/BMA5/AA1	0.48	0.46	0.76	0.97	5.0e-04	8-9	-35.74	50.00	3.58E-03		642.31	BA 82 / MMA 12 / BMA 5 / AA 1	Áõ·ù¼ö 101.8wt%	KPS 0.33wt% ( ÈÄÃ· 0.10wt% )	SR-1025 2.50wt%(ÃÊ±â 0.03wt%) / ER-10 0.08wt% / NaHCO3 0.06wt% / NH4OH 0.14wt%	4.75½Ã°£	83
S250611A,B,G,H ÀÛ¾÷Áö½Ã¼­,¿Âµµ±â·ÏÇ¥.pdf	S250611A	³ëÇ×¿ì	³í¹®µ¥ÀÌÅÍ¿ë	[911±â¹Ý] SR-1025 2.5% + MMA12/BMA5/AA2	0.47	0.46	0.73	0.97	6.0e-03	8-9	-34.02	50.00	3.57E-03		322.26	BA 81 / MMA 12 / BMA 5 / AA 2	Áõ·ù¼ö 101.8wt%	KPS 0.33wt% ( ÈÄÃ· 0.10wt% )	SR-1025 2.50wt%(ÃÊ±â 0.03wt%) / ER-10 0.08wt% / NaHCO3 0.06wt% / NH4OH 0.21wt%	4.75½Ã°£	83
	S250611B	³ëÇ×¿ì	³í¹®µ¥ÀÌÅÍ¿ë	[911±â¹Ý] SR-1025 2.5% + MMA12/BMA5/AA5	0.47	0.45	0.69	0.96	0.01	8-9	-28.85	5100.00	3.57E-03		325.82	BA 78 / MMA 12 / BMA 5 / AA 5	Áõ·ù¼ö 101.8wt%	KPS 0.33wt% ( ÈÄÃ· 0.10wt% )	SR-1025 2.50wt%(ÃÊ±â 0.03wt%) / ER-10 0.08wt% / NaHCO3 0.06wt% / NH4OH 0.42wt%	4.75½Ã°£	83
	S250611G	³ëÇ×¿ì	·¹ÀÌÀúÄÆÆÃ¿ë	[911±â¹Ý] ÁÖ¸ð³ë¸Ó º¯°æ ( BA > BMA )	0.48						29.97		2.50E-03		312.76	BMA 89.7 / MMA 9 / AA 1.3	Áõ·ù¼ö 101.8wt%	KPS 0.33wt% ( ÈÄÃ· 0.10wt% )	SR-1025 1.50wt%(ÃÊ±â 0.03wt%) / ER-10 0.08wt% / NaHCO3 0.06wt%	4.75½Ã°£	83
S250611A,B,G,H ÀÛ¾÷Áö½Ã¼­,¿Âµµ±â·ÏÇ¥.pdf	S250611H	³ëÇ×¿ì	·¹ÀÌÀúÄÆÆÃ¿ë	[911±â¹Ý] ÁÖ¸ð³ë¸Ó º¯°æ ( BA > EA )	0.48	0.45	0.61	0.92	0.01	8-9	-14.51		2.50E-03		315.19	EA 89.7 / MMA 9 / AA 1.3	Áõ·ù¼ö 101.8wt%	KPS 0.33wt% ( ÈÄÃ· 0.10wt% )	SR-1025 2.50wt%(ÃÊ±â 0.03wt%) / ER-10 0.08wt% / NaHCO3 0.06wt% / NH4OH 0.15wt%	4.75½Ã°£	83
S250612A-C,G,H ÀÛ¾÷Áö½Ã¼­,¿Âµµ±â·ÏÇ¥.pdf	S250612A	ÀÌ¹ÎÁö	³­ºÎÂø¿ë	[917±â¹Ý] 911 Á¶¼º + IBOA 4.5% + NDM 0%	0.47	0.46	0.75	0.97	0.01	8-9	-50.24	80.00	3.77E-03		329.43	BA 94.2 / IBOA 4.5 / AA 1.3	Áõ·ù¼ö 105.75wt%	KPS 0.32wt% ( ÈÄÃ· 0.10wt% )	SR-1025 2.85wt%(ÃÊ±â 0.04wt%) / ER-10 0.15wt% / NH4OH 0.24wt%	4.75½Ã°£	83
	S250612B	ÀÌ¹ÎÁö	³­ºÎÂø¿ë	[917±â¹Ý] 911 Á¶¼º + IBOA 4.5% + 2HEMA 2% + NDM 0%	0.47	0.46	0.75	0.98	7.6e-03	8-9	-48.71	80.00	3.77E-03		329.26	BA 92.2 / IBOA 4.5 / 2-HEMA 2 / AA 1.3	Áõ·ù¼ö 105.75wt%	KPS 0.32wt% ( ÈÄÃ· 0.10wt% )	SR-1025 2.85wt%(ÃÊ±â 0.04wt%) / ER-10 0.15wt% / NH4OH 0.23wt%	4.75½Ã°£	83
	S250612C	ÀÌ¹ÎÁö	³­ºÎÂø¿ë	[917±â¹Ý] 911 Á¶¼º + IBOA 4.5% + 2HEMA 2% + NDM 0.1%	0.46	0.45	0.75	0.98	3.3e-03	8-9		120.00	3.77E-03		332.61	BA 92.2 / IBOA 4.5 / 2-HEMA 2 / AA 1.3 / NDM 0.1	Áõ·ù¼ö 105.75wt%	KPS 0.32wt% ( ÈÄÃ· 0.10wt% )	SR-1025 2.85wt%(ÃÊ±â 0.04wt%) / ER-10 0.15wt% / NH4OH 0.23wt% / NH4OH(P/E) 3.231g	4.75½Ã°£	83
	S250612G	³ëÇ×¿ì	¹ÙÀÌ¿À¸ð³ë¸ÓÀû¿ë	[911±â¹Ý] ÁÖ¸ð³ë¸Ó º¯°æ ( BA > NOAA )	0.48	0.43	0.67	0.90	0.01	8-9		25.00	2.50E-03		315.68	NOAA 89.7 / MMA 9 / AA 1.3	Áõ·ù¼ö 101.8wt%	KPS 0.33wt% ( ÈÄÃ· 0.10wt% )	SR-1025 1.50wt%(ÃÊ±â 0.03wt%) / ER-10 0.08wt% / NaHCO3 0.06wt% / NH4OH 0.18wt%	4.75½Ã°£	83
S250612A-C,G,H ÀÛ¾÷Áö½Ã¼­,¿Âµµ±â·ÏÇ¥.pdf	S250612H	³ëÇ×¿ì	¹ÙÀÌ¿À¸ð³ë¸ÓÀû¿ë	[911±â¹Ý] ÁÖ¸ð³ë¸Ó º¯°æ ( BA > Visvoat #184 )	0.48	0.46	0.66	0.95	6.5e-03	8-9		25.00	2.50E-03		315.65	Visvoat#184 89.7 / MMA 9 / AA 1.3	Áõ·ù¼ö 101.8wt%	KPS 0.33wt% ( ÈÄÃ· 0.10wt% )	SR-1025 1.50wt%(ÃÊ±â 0.03wt%) / ER-10 0.08wt% / NaHCO3 0.06wt% / NH4OH 0.17wt%	4.75½Ã°£	83
S250616A,B ÀÛ¾÷Áö½Ã¼­,¿Âµµ±â·ÏÇ¥.pdf	S250616A	ÀÌ¹ÎÁö	³­ºÎÂø¿ë	[917±â¹Ý] 911 Á¶¼º + NDM 0.1	0.46	0.46	0.74	0.98	0.01	8-9	-41.92	100.00	3.77E-03		332.58	BA 89.7 / MMA 9 / AA 1.3 / NDM 0.1	Áõ·ù¼ö 105.75wt%	KPS 0.32wt% ( ÈÄÃ· 0.10wt% )	SR-1025 2.85wt%(ÃÊ±â 0.04wt%) / ER-10 0.15wt% / NH4OH 0.23wt% / NH4OH(P/E) 3.231g	4.75½Ã°£	83
S250616A,B ÀÛ¾÷Áö½Ã¼­,¿Âµµ±â·ÏÇ¥.pdf	S250616B	ÀÌ¹ÎÁö	³­ºÎÂø¿ë	[917±â¹Ý] 911 Á¶¼º + MMA 4.5% + NDM 0.1	0.46	0.45	0.74	0.97	1.6e-03	8-9	-47.45	50.00	3.77E-03		332.51	BA 94.2 / MMA 4.5 / AA 1.3 / NDM 0.1	Áõ·ù¼ö 105.75wt%	KPS 0.32wt% ( ÈÄÃ· 0.10wt% )	SR-1025 2.85wt%(ÃÊ±â 0.04wt%) / ER-10 0.15wt% / NH4OH 0.23wt% / NH4OH(P/E) 3.231g	4.75½Ã°£	83
S250617A-D ÀÛ¾÷Ç¥ÁØ¼­,¿Âµµ±â·ÏÇ¥.pdf	S250617A	ÀÌ¹ÎÁö	³­ºÎÂø¿ë	[917±â¹Ý] 911 Á¶¼º + 2-HEMA 2%	0.47	0.45	0.73	0.95	4.6e-03	8-9	-40.34	80.00	3.77E-03		328.38	BA 87.7 / MMA 9 / 2-HEMA 2 / AA 1.3	Áõ·ù¼ö 105.75wt%	KPS 0.32wt% ( ÈÄÃ· 0.10wt% )	SR-1025 2.85wt%(ÃÊ±â 0.04wt%) / ER-10 0.15wt% / NH4OH 0.18wt%	4.75½Ã°£	83
	S250617B	ÀÌ¹ÎÁö	³­ºÎÂø¿ë	[917±â¹Ý] 911 Á¶¼º + MMA 4.5% + 2-HEMA 2%	0.47	0.46	0.76	0.98	6.2e-03	8-9	-45.93	70.00	3.95E-03		328.38	BA 92.2 / MMA 4.5 / 2-HEMA 2 / AA 1.3	Áõ·ù¼ö 105.75wt%	KPS 0.32wt% ( ÈÄÃ· 0.10wt% )	SR-1025 2.85wt%(ÃÊ±â 0.04wt%) / ER-10 0.15wt% / NH4OH 0.18wt%	4.75½Ã°£	83
	S250617C	ÀÌ¹ÎÁö	³­ºÎÂø¿ë	[917±â¹Ý] 911 Á¶¼º + 2-HEMA 2% + NDM 0.1%	0.46	0.44	0.69	0.96	3.2e-03	8-9	-40.34	90.00	3.77E-03		331.71	BA 87.7 / MMA 9 / 2-HEMA 2 / AA 1.3 / NDM 0.1	Áõ·ù¼ö 105.75wt%	KPS 0.32wt% ( ÈÄÃ· 0.10wt% )	SR-1025 2.85wt%(ÃÊ±â 0.04wt%) / ER-10 0.15wt% / NH4OH 0.18wt% / NH4OH(P/E) 3.186g	4.75½Ã°£	83
S250617A-D ÀÛ¾÷Ç¥ÁØ¼­,¿Âµµ±â·ÏÇ¥.pdf	S250617D	ÀÌ¹ÎÁö	³­ºÎÂø¿ë=921	[917±â¹Ý] 911 Á¶¼º + MMA 4.5% + 2-HEMA 2% + NDM 0.1% = 921	0.46	0.45	0.64	0.96	6.5e-03	8-9	-45.93	100.00	3.77E-03		331.71	BA 92.2 / MMA 4.5 / 2-HEMA 2 / AA 1.3 / NDM 0.1	Áõ·ù¼ö 105.75wt%	KPS 0.32wt% ( ÈÄÃ· 0.10wt% )	SR-1025 2.85wt%(ÃÊ±â 0.04wt%) / ER-10 0.15wt% / NH4OH 0.18wt% / NH4OH(P/E) 3.186g	4.75½Ã°£	83
S250613F-H ÀÛ¾÷Ç¥ÁØ¼­,¿Âµµ±â·ÏÇ¥.pdf	S250613F	³ëÇ×¿ì	¹ÙÀÌ¿À¸ð³ë¸ÓÀû¿ë	[913±â¹Ý] ºÎ¸ð³ë¸Ó º¯°æ ( CHMA > MEDOL-10 ) : NG(ÀÀÁý)	0.47								4.14E-03		326.97	BA 78.7 / MEDOL-10 20 / AA 1.3	Áõ·ù¼ö 104.61wt%	KPS 0.32wt% ( ÈÄÃ· 0.10wt% )	SR-1025 2.83wt%(ÃÊ±â 0.04wt%) / ER-10 0.15wt%	4.75½Ã°£	83
	S250613G	³ëÇ×¿ì	¹ÙÀÌ¿À¸ð³ë¸ÓÀû¿ë	[913±â¹Ý] ºÎ¸ð³ë¸Ó º¯°æ ( CHMA > IBOA )	0.46	0.46	0.68	0.98	4.4e-03	8-9	-39.92	50.00	4.14E-03		330.26	BA 78.7 / IBOA 20 / AA 1.3	Áõ·ù¼ö 104.61wt%	KPS 0.32wt% ( ÈÄÃ· 0.10wt% )	SR-1025 2.83wt%(ÃÊ±â 0.04wt%) / ER-10 0.15wt% / NH4OH 0.20wt%	4.75½Ã°£	83
S250613F-H ÀÛ¾÷Ç¥ÁØ¼­,¿Âµµ±â·ÏÇ¥.pdf	S250613H	³ëÇ×¿ì	¹ÙÀÌ¿À¸ð³ë¸ÓÀû¿ë	[913±â¹Ý] ºÎ¸ð³ë¸Ó º¯°æ ( CHMA > IBOMA )	0.47	0.43	0.46	0.93	0.13	8-9	-40.00	50.00	4.14E-03		329.62	BA 78.7 / IBOMA 20 / AA 1.3	Áõ·ù¼ö 104.61wt%	KPS 0.32wt% ( ÈÄÃ· 0.10wt% )	SR-1025 2.83wt%(ÃÊ±â 0.04wt%) / ER-10 0.15wt% / NH4OH 0.16wt%	4.75½Ã°£	83
S250624G,H ÀÛ¾÷Áö½Ã¼­,¿Âµµ±â·ÏÇ¥.pdf	S250624G	ÀÌ¹ÎÁö	Àå±âº¸°ü¼º°³¼±	[920±â¹Ý] S250519A ÀçÇÕ¼º	0.48	0.46	0.73	0.95	0.05	8-9		40.00	2.50E-03		316.02	BA 93.45 / MMA 4.5 / AA 1.3 / HDDA 0.75	Áõ·ù¼ö 101.8wt%	KPS 0.33wt% ( ÈÄÃ· 0.10wt% )	SR-1025 1.50wt%(ÃÊ±â 0.03wt%) / ER-10 0.08wt% / NaHCO3 0.06wt% / NH4OH 0.20wt%	4.75½Ã°£	83
S250624G,H ÀÛ¾÷Áö½Ã¼­,¿Âµµ±â·ÏÇ¥.pdf	S250624H	ÀÌ¹ÎÁö	³­ºÎÂø¿ë	[917±â¹Ý] S250617D ÀçÇÕ¼º	0.46	0.45	0.74	0.97	4.8e-03	8-9		120.00	2.50E-03		332.21	BA 92.2 / MMA 4.5 / 2-HEMA 2 / AA 1.3 / NDM 0.1	Áõ·ù¼ö 105.75wt%	KPS 0.32wt% ( ÈÄÃ· 0.10wt% )	SR-1025 2.85wt%(ÃÊ±â 0.04wt%) / ER-10 0.15wt% / NH4OH 0.21wt% / NH4OH(P/E) 3.186g	4.75½Ã°£	83
S250619G-H ÀÛ¾÷Áö½Ã¼­,¿Âµµ±â·ÏÇ¥.pdf	S250619G	³ëÇ×¿ì	Àå±âº¸°ü¼º°³¼±	[920±â¹Ý] ÁÖ¸ð³ë¸Ó º¯°æ ( BA > NOAA )	0.48	0.46	0.60	0.95	0.03	8-9		50.00	2.50E-03		316.01	NOAA 94.2 / MMA 4.5 / AA 1.3	Áõ·ù¼ö 101.8wt%	KPS 0.33wt% ( ÈÄÃ· 0.10wt% )	SR-1025 1.50wt%(ÃÊ±â 0.03wt%) / ER-10 0.08wt% / NaHCO3 0.06wt% / NH4OH 0.20wt%	4.75½Ã°£	83
S250619G-H ÀÛ¾÷Áö½Ã¼­,¿Âµµ±â·ÏÇ¥.pdf	S250619H	³ëÇ×¿ì	Àå±âº¸°ü¼º°³¼±	[920±â¹Ý] ÁÖ¸ð³ë¸Ó º¯°æ ( BA : NOAA = 1 : 1 )	0.48	0.42	0.54	0.87	0.01	8-9		50.00	2.50E-03		315.33	BA 47.1 / NOAA 47.1 / MMA 4.5 / AA 1.3	Áõ·ù¼ö 101.8wt%	KPS 0.33wt% ( ÈÄÃ· 0.10wt% )	SR-1025 1.50wt%(ÃÊ±â 0.03wt%) / ER-10 0.08wt% / NaHCO3 0.06wt% / NH4OH 0.15wt%	4.75½Ã°£	83
S250617F-G ÀÛ¾÷Áö½Ã¼­,¿Âµµ±â·ÏÇ¥.pdf	S250617F	³ëÇ×¿ì	¹ÙÀÌ¿À¸ð³ë¸ÓÀû¿ë	[913±â¹Ý] ºÎ¸ð³ë¸Ó º¯°æ ( CHMA > MEDOL-10 : 2Â÷ ) : NG(ÀÀÁý)	0.47								4.14E-03		326.97	BA 78.7 / MEDOL-10 20 / AA 1.3	Áõ·ù¼ö 105.75wt%	KPS 0.32wt% ( ÈÄÃ· 0.10wt% )	SR-1025 2.83wt%(ÃÊ±â 0.04wt%) / ER-10 0.15wt% / NH4OH 0.19wt%	4.75½Ã°£	83
	S250617G	³ëÇ×¿ì	¹ÙÀÌ¿À¸ð³ë¸ÓÀû¿ë	[918±â¹Ý] EMA 10% Ãß°¡ Ã·°¡	0.46	0.40	0.61	0.87	3.5e-03	8-9		50.00	4.14E-03		329.98	BA 32.98 / 2-EHA 32.98 / IBOMA 20 / EMA 10 / 2-HEMA 2 / AA 1.3 / HDDA 0.75	Áõ·ù¼ö 105.75wt%	KPS 0.32wt% ( ÈÄÃ· 0.10wt% )	SR-1025 2.83wt%(ÃÊ±â 0.04wt%) / ER-10 0.15wt% / NH4OH 0.18wt%	4.75½Ã°£	83
S250617F-G ÀÛ¾÷Áö½Ã¼­,¿Âµµ±â·ÏÇ¥.pdf	S250617H	³ëÇ×¿ì	¹ÙÀÌ¿À¸ð³ë¸ÓÀû¿ë	[918±â¹Ý] MMA 10% Ãß°¡ Ã·°¡	0.46	0.43	0.71	0.93	1.1e-03	8-9		50.00	4.14E-03		330.12	BA 32.98 / 2-EHA 32.98 / IBOMA 20 / MMA 10 / 2-HEMA 2 / AA 1.3 / HDDA 0.75	Áõ·ù¼ö 105.75wt%	KPS 0.32wt% ( ÈÄÃ· 0.10wt% )	SR-1025 2.83wt%(ÃÊ±â 0.04wt%) / ER-10 0.15wt% / NH4OH 0.19wt%	4.75½Ã°£	83
S250709A-D ¿Âµµ±â·ÏÇ¥,ÀÛ¾÷Áö½Ã¼­.pdf	S250709A	Á¤ÁÖÇö	WPVC´ëÃ¼¿ë	[913±â¹Ý] HDDA 0.75%	0.46	0.41	0.45	0.89	0.12	8-9		40.00	4.14E-03		329.97	BA 77.95 / CHMA 20 / AA 1.3 / HDDA 0.75	Áõ·ù¼ö 105.75wt%	KPS 0.32wt% ( ÈÄÃ· 0.10wt% )	SR-1025 2.83wt%(ÃÊ±â 0.04wt%) / ER-10 0.15wt% / NH4OH 0.18wt%	4.75½Ã°£	83
	S250709B	Á¤ÁÖÇö	WPVC´ëÃ¼¿ë	[913±â¹Ý] HDDA 0.75% + CHMA 10%	0.46	0.41	0.45	0.97	0.02	8-9		100.00	4.14E-03		329.97	BA 87.95 / CHMA 10 / AA 1.3 / HDDA 0.75	Áõ·ù¼ö 105.75wt%	KPS 0.32wt% ( ÈÄÃ· 0.10wt% )	SR-1025 2.83wt%(ÃÊ±â 0.04wt%) / ER-10 0.15wt% / NH4OH 0.18wt%	4.75½Ã°£	83
	S250709C	Á¤ÁÖÇö	WPVC´ëÃ¼¿ë	[913±â¹Ý] HDDA 0.75% + CHMA > IBOA 20%	0.46	0.40	0.39	0.86	0.10	8-9		40.00	4.14E-03		329.97	BA 77.95 / IBOA 20 / AA 1.3 / HDDA 0.75	Áõ·ù¼ö 105.75wt%	KPS 0.32wt% ( ÈÄÃ· 0.10wt% )	SR-1025 2.83wt%(ÃÊ±â 0.04wt%) / ER-10 0.15wt% / NH4OH 0.18wt%	4.75½Ã°£	83
S250709A-D ¿Âµµ±â·ÏÇ¥,ÀÛ¾÷Áö½Ã¼­.pdf	S250709D	Á¤ÁÖÇö	WPVC´ëÃ¼¿ë	[913±â¹Ý] HDDA 0.75% + CHMA > IBOA 10%	0.46	0.43	0.65	0.92	0.04	8-9		40.00	4.14E-03		329.97	BA 87.95 / IBOA 10 / AA 1.3 / HDDA 0.75	Áõ·ù¼ö 105.75wt%	KPS 0.32wt% ( ÈÄÃ· 0.10wt% )	SR-1025 2.83wt%(ÃÊ±â 0.04wt%) / ER-10 0.15wt% / NH4OH 0.18wt%	4.75½Ã°£	83
