Repository: HyunchanAn/SG_proj_001

# 고분자 물성 예측 AI 시스템

본 프로젝트는 고분자 합성 실험 데이터를 분석하고 정제하여, 새로운 실험 조건(배합비, 온도, 시간 등)에 따른 수율 및 주요 물성(점도, Tg)을 예측하는 AI 시스템입니다.

## 배포 주소
- URL: https://sg-proj-001.streamlit.app/

## 주요 기능

1. 데이터 전처리 및 클렌징
실험 기록 데이터에서 특수 기호와 단위를 제거하고, AI 모델이 학습 가능한 수치형 데이터셋으로 정제합니다.

2. 물성 예측 모델 학습
RandomForest 알고리즘을 활용하여 점도(R2 0.83) 및 유리전이온도(Tg, R2 0.76)를 예측하는 모델을 구축합니다.

3. 예측 시나리오 시뮬레이션
가상의 레시피를 입력하여 예상되는 물성치를 즉시 도출하는 추론 기능을 제공합니다.

## 프로젝트 구조

- data_cleaned/: 정제된 데이터셋 저장소
- models/: 학습 완료된 AI 모델 저장소
- clean_data.py: 원시 데이터 정제 및 통합 스크립트
- prepare_dataset.py: 모델 학습용 피처 추출 스크립트
- train_models_rf.py: 물성별 예측 모델 학습 스크립트
- inference.py: 사용자 입력 기반 물성 예측 시뮬레이터
- development_log.txt: 프로젝트 개발 및 수정 이력

File: raw_data/Lab 합성 총괄_250401부터241031까지.csv (part 2 of 2)
Ã·ºÎÆÄÀÏ	Á¡ÂøÁ¦	ÀÛ¾÷ÀÚ	ºÐ·ù	¼³¸í	ÀÌ·Ð °íÇüºÐ(%)	ÃøÁ¤ °íÇüºÐ(%)	¼öÀ²(%)	ÀüÈ¯À²(%)	ÀÀÁý·®(%)	pH	Tg	Á¡µµ(cP)	ÃÊ±â À¯È­Á¦ ³óµµ	ÀÔµµ(nm)	Scale	¸ð³ë¸Ó	¿ëÁ¦	°³½ÃÁ¦	À¯È­Á¦ ¹× Ã·°¡Á¦	¹ÝÀÀ½Ã°£	¿Âµµ
S250714A,B ¿Âµµ±â·ÏÇ¥,ÀÛ¾÷Áö½Ã¼­.pdf	S250714A	ÀÌ¹ÎÁö	µöµå·ÎÀ×¿ë	[919±â¹Ý] 2-HEMA 2%	0.46	0.45	0.74	0.97	5.6e-03	8-9		50.00	4.14E-03		331.21	BA 37.98 / 2-EHA 37.98 / CHMA 20 / AA 1.3 / 2-HEMA 2 / HDDA 0.75	Áõ·ù¼ö 105.75wt%	KPS 0.32wt% ( ÈÄÃ· 0.10wt% )	SR-1025 2.83wt%(ÃÊ±â 0.04wt%) / ER-10 0.15wt% / NH4OH 0.25wt%	4.75½Ã°£	83
S250714A,B ¿Âµµ±â·ÏÇ¥,ÀÛ¾÷Áö½Ã¼­.pdf	S250714B	ÀÌ¹ÎÁö	µöµå·ÎÀ×¿ë	[919±â¹Ý] 2-HEMA 2% + BA ´Üµ¶	0.46	0.43	0.66	0.93	0.07	8-9		50.00	4.14E-03		330.81	BA 75.95 / CHMA 20 / AA 1.3 / 2-HEMA 2 / HDDA 0.75	Áõ·ù¼ö 105.75wt%	KPS 0.32wt% ( ÈÄÃ· 0.10wt% )	SR-1025 2.83wt%(ÃÊ±â 0.04wt%) / ER-10 0.15wt% / NH4OH 0.25wt%	4.75½Ã°£	83
S250623F-H ÀÛ¾÷Áö½Ã¼­,¿Âµµ±â·ÏÇ¥.pdf	S250623H	³ëÇ×¿ì	¾àÁ¡¿ë	[919±â¹Ý] CHMA ¹èÁ¦	0.46	0.44	0.65	0.95	0.03	8-9		50.00	4.14E-03		329.98	BA 48.98 / 2-EHA 48.98 / AA 1.3 / HDDA 0.75	Áõ·ù¼ö 105.75wt%	KPS 0.32wt% ( ÈÄÃ· 0.10wt% )	SR-1025 2.83wt%(ÃÊ±â 0.04wt%) / ER-10 0.15wt% / NH4OH 0.18wt%	4.75½Ã°£	83
	S250623G	³ëÇ×¿ì	¾àÁ¡¿ë	[919±â¹Ý] CHMA > MA	0.47	0.44	0.61	0.95	0.02	8-9		50.00	4.14E-03		329.69	BA 38.98 / 2-EHA 38.98 / MA 20 / AA 1.3 / HDDA 0.75	Áõ·ù¼ö 105.75wt%	KPS 0.32wt% ( ÈÄÃ· 0.10wt% )	SR-1025 2.83wt%(ÃÊ±â 0.04wt%) / ER-10 0.15wt% / NH4OH 0.16wt%	4.75½Ã°£	83
S250623F-H ÀÛ¾÷Áö½Ã¼­,¿Âµµ±â·ÏÇ¥.pdf	S250623F	³ëÇ×¿ì	¾àÁ¡¿ë	[919±â¹Ý] CHMA > EMA	0.46	0.43	0.66	0.91	0.04	8-9		50.00	4.14E-03		329.97	BA 38.98 / 2-EHA 38.98 / EMA 20 / AA 1.3 / HDDA 0.75	Áõ·ù¼ö 105.75wt%	KPS 0.32wt% ( ÈÄÃ· 0.10wt% )	SR-1025 2.83wt%(ÃÊ±â 0.04wt%) / ER-10 0.15wt% / NH4OH 0.18wt%	4.75½Ã°£	83
S250704G,H ÀÛ¾÷Áö½Ã¼­,¿Âµµ±â·ÏÇ¥.pdf	S250704H	³ëÇ×¿ì	±¹Ã¥°úÁ¦¿ë	[911±â¹Ý] EA Àû¿ë	0.48	0.45	0.47	0.93	0.10	8-9			2.50E-03		315.72	BA 89.7 / EA 9 / AA 1.3	Áõ·ù¼ö 101.8wt%	KPS 0.33wt% ( ÈÄÃ· 0.10wt% )	SR-1025 1.50wt%(ÃÊ±â 0.03wt%) / ER-10 0.08wt% / NaHCO3 0.06wt% / NH4OH 0.18wt%	4.75½Ã°£	83
S250704G,H ÀÛ¾÷Áö½Ã¼­,¿Âµµ±â·ÏÇ¥.pdf	S250704G	³ëÇ×¿ì	±¹Ã¥°úÁ¦¿ë	[911±â¹Ý] MEDOL-10 Àû¿ë	0.48	0.44	0.63	0.92	0.02	8-9			2.50E-03		315.76	BA 89.7 / MEDOL-10 9 / AA 1.3	Áõ·ù¼ö 101.8wt%	KPS 0.33wt% ( ÈÄÃ· 0.10wt% )	SR-1025 1.50wt%(ÃÊ±â 0.03wt%) / ER-10 0.08wt% / NaHCO3 0.06wt% / NH4OH 0.18wt%	4.75½Ã°£	83
S250702F-H ÀÛ¾÷Áö½Ã¼­,¿Âµµ±â·ÏÇ¥.pdf	S250702H	³ëÇ×¿ì	¾àÁ¡¿ë	[919±â¹Ý] BA ´Üµ¶ + EMA 40% + AA 5%	0.44	0.43	0.67	0.95	0.01			10000.00	4.14E-03			BA 54.25 / EMA 40 / AA 5 / HDDA 0.75	Áõ·ù¼ö 105.75wt%	KPS 0.32wt% ( ÈÄÃ· 0.10wt% )	SR-1025 2.83wt%(ÃÊ±â 0.04wt%) / ER-10 0.15wt% / NH4OH 1.05wt%	4.75½Ã°£	83
	S250702G	³ëÇ×¿ì	¾àÁ¡¿ë	[919±â¹Ý] BA ´Üµ¶ + MMA 40% + AA 5%	0.45	0.43	0.73	0.96	7.3e-03			10000.00	4.14E-03			BA 54.25 / MMA 40 / AA 5 / HDDA 0.75	Áõ·ù¼ö 105.75wt%	KPS 0.32wt% ( ÈÄÃ· 0.10wt% )	SR-1025 2.83wt%(ÃÊ±â 0.04wt%) / ER-10 0.15wt% / NH4OH 1.03wt%	4.75½Ã°£	83
S250702F-H ÀÛ¾÷Áö½Ã¼­,¿Âµµ±â·ÏÇ¥.pdf	S250702F	³ëÇ×¿ì	¾àÁ¡¿ë	[919±â¹Ý] BA ´Üµ¶ + MMA 20% + AA 5%	0.45	0.43	0.75	0.97	0.01			10000.00	4.14E-03			BA 74.25 / MMA 20 / AA 5 / HDDA 0.75	Áõ·ù¼ö 105.75wt%	KPS 0.32wt% ( ÈÄÃ· 0.10wt% )	SR-1025 2.83wt%(ÃÊ±â 0.04wt%) / ER-10 0.15wt% / NH4OH 1.03wt%	4.75½Ã°£	83
S250710G,H ÀÛ¾÷Áö½Ã¼­,¿Âµµ±â·ÏÇ¥.pdf	S250710H	³ëÇ×¿ì	¾àÁ¡¿ë	[919±â¹Ý] BA ´Üµ¶ + MMA 60% + AA 5% + °íÇüºÐ 30%	0.29	0.29	0.91	0.99	1.8e-03	7-8		25.00	3.67E-03		516.89	BA 34.25 / MMA 60 / AA 5 / HDDA 0.75	Áõ·ù¼ö 105.75wt%	KPS 0.32wt% ( ÈÄÃ· 0.10wt% )	SR-1025 2.83wt%(ÃÊ±â 0.04wt%) / ER-10 0.15wt% / NH4OH 0.60wt%	4.75½Ã°£	83
S250710G,H ÀÛ¾÷Áö½Ã¼­,¿Âµµ±â·ÏÇ¥.pdf	S250710G	³ëÇ×¿ì	¾àÁ¡¿ë	[919±â¹Ý] BA ´Üµ¶ + MMA 40% + AA 5% + °íÇüºÐ 30%	0.29	0.30	0.91	1.02	1.7e-03	7-8		25.00	3.67E-03		517.11	BA 54.25 / MMA 40 / AA 5 / HDDA 0.75	Áõ·ù¼ö 105.75wt%	KPS 0.32wt% ( ÈÄÃ· 0.10wt% )	SR-1025 2.83wt%(ÃÊ±â 0.04wt%) / ER-10 0.15wt% / NH4OH 0.61wt%	4.75½Ã°£	83
S250717F-H ÀÛ¾÷Áö½Ã¼­,¿Âµµ±â·ÏÇ¥.pdf	S250717H	Á¤ÁÖÇö	WPVC´ëÃ¼¿ë	[913±â¹Ý] HDDA 0.75% + 2-HEMA 2% + CHMA>IBOA	0.46	0.45		0.97	0.05	8-9		40.00	4.14E-03		330.97	BA 75.95 / IBOA 20 / AA 1.3 / 2-HEMA 2 / HDDA 0.75	Áõ·ù¼ö 105.75wt%	KPS 0.32wt% ( ÈÄÃ· 0.10wt% )	SR-1025 2.83wt%(ÃÊ±â 0.04wt%) / ER-10 0.15wt% / NH4OH 0.24wt%	4.75½Ã°£	83
	S250717G	Á¤ÁÖÇö	WPVC´ëÃ¼¿ë	[913±â¹Ý] HDDA 0.75% + 2-HEMA 2% + CHMA 10%	0.46	0.43		0.93	0.01	8-9		40.00	4.14E-03		330.97	BA 85.95 / CHMA 10 / AA 1.3 / 2-HEMA 2 / HDDA 0.75	Áõ·ù¼ö 105.75wt%	KPS 0.32wt% ( ÈÄÃ· 0.10wt% )	SR-1025 2.83wt%(ÃÊ±â 0.04wt%) / ER-10 0.15wt% / NH4OH 0.24wt%	4.75½Ã°£	83
S250717F-H ÀÛ¾÷Áö½Ã¼­,¿Âµµ±â·ÏÇ¥.pdf	S250717F	Á¤ÁÖÇö	WPVC´ëÃ¼¿ë	[913±â¹Ý] HDDA 0.75% + 2-HEMA 2%	0.46	0.43		0.93	0.02	8-9		125.00	4.14E-03		330.97	BA 75.95 / CHMA 20 / AA 1.3 / 2-HEMA 2 / HDDA 0.75	Áõ·ù¼ö 105.75wt%	KPS 0.32wt% ( ÈÄÃ· 0.10wt% )	SR-1025 2.83wt%(ÃÊ±â 0.04wt%) / ER-10 0.15wt% / NH4OH 0.24wt%	4.75½Ã°£	83
S250717A,B,E ÀÛ¾÷Áö½Ã¼­,¿Âµµ±â·ÏÇ¥.pdf	S250717E	ÀÌ¹ÎÁö	µöµå·ÎÀ×¿ë	[918±â¹Ý] 2-HEMA 0% + BA:2-EHA=3:7	0.46	0.42		0.90	0.09	9		20.00	4.14E-03		330.97	BA 23.38 / 2-EHA 54.57 / IBOMA 20 / AA 1.3 / HDDA 0.75	Áõ·ù¼ö 105.75wt%	KPS 0.32wt% ( ÈÄÃ· 0.10wt% )	SR-1025 2.83wt%(ÃÊ±â 0.04wt%) / ER-10 0.15wt% / NH4OH 0.24wt%	4.75½Ã°£	83
	S250717B	ÀÌ¹ÎÁö	µöµå·ÎÀ×¿ë	[918±â¹Ý] 2-HEMA 0% + BA:2-EHA=7:3 : NG(ÀÀÁý)	0.47								4.14E-03		326.97	BA 54.57 / 2-EHA 23.38 / IBOMA 20 / AA 1.3 / HDDA 0.75	Áõ·ù¼ö 105.75wt%	KPS 0.32wt% ( ÈÄÃ· 0.10wt% )	SR-1025 2.83wt%(ÃÊ±â 0.04wt%) / ER-10 0.15wt%	4.75½Ã°£	83
S250717A,B,E ÀÛ¾÷Áö½Ã¼­,¿Âµµ±â·ÏÇ¥.pdf	S250717A	ÀÌ¹ÎÁö	µöµå·ÎÀ×¿ë	[918±â¹Ý] 2-HEMA 0% + BA ´Üµ¶ : NG(ÀÀÁý)	0.47								4.14E-03		326.97	BA 77.95 / IBOMA 20 / AA 1.3 / HDDA 0.75	Áõ·ù¼ö 105.75wt%	KPS 0.32wt% ( ÈÄÃ· 0.10wt% )	SR-1025 2.83wt%(ÃÊ±â 0.04wt%) / ER-10 0.15wt%	4.75½Ã°£	83
S250723A,B ÀÛ¾÷Áö½Ã¼­,¿Âµµ±â·ÏÇ¥.pdf	S250723B	³ëÇ×¿ì	4223´ëÃ¼¿ë	[913±â¹Ý] AOMA 0.75	0.46	0.42	0.50	0.90	0.09	8-9		50.00	4.14E-03		329.64	BA 77.95 / CHMA 20 / AA 1.3 / AOMA 0.75	Áõ·ù¼ö 105.75wt%	KPS 0.32wt% ( ÈÄÃ· 0.10wt% )	SR-1025 2.83wt%(ÃÊ±â 0.04wt%) / ER-10 0.15wt% / NH4OH 0.16wt%	4.75½Ã°£	83
S250723A,B ÀÛ¾÷Áö½Ã¼­,¿Âµµ±â·ÏÇ¥.pdf	S250723A	³ëÇ×¿ì	4223´ëÃ¼¿ë	[913±â¹Ý] DPPA 0.75 : NG(ÀÀÁý)	0.47								4.14E-03		326.97	BA 77.95 / CHMA 20 / AA 1.3 / DPPA 0.75	Áõ·ù¼ö 105.75wt%	KPS 0.32wt% ( ÈÄÃ· 0.10wt% )	SR-1025 2.83wt%(ÃÊ±â 0.04wt%) / ER-10 0.15wt%	4.75½Ã°£	83
S250721G,H ÀÛ¾÷Áö½Ã¼­,¿Âµµ±â·ÏÇ¥.pdf	S250721H	ÀÌ¹ÎÁö	µöµå·ÎÀ×¿ë	[918±â¹Ý] 2-HEMA 0% + BA:2-EHA=7:3 : ÀçÇö	0.46	0.44		0.95	0.07	8-9		80.00	4.14E-03		330.79	BA 54.57 / 2-EHA 23.38 / IBOMA 20 / AA 1.3 / HDDA 0.75	Áõ·ù¼ö 105.75wt%	KPS 0.32wt% ( ÈÄÃ· 0.10wt% )	SR-1025 2.83wt%(ÃÊ±â 0.04wt%) / ER-10 0.15wt% / NH4OH 0.23wt%	4.75½Ã°£	83
S250721G,H ÀÛ¾÷Áö½Ã¼­,¿Âµµ±â·ÏÇ¥.pdf	S250721G	ÀÌ¹ÎÁö	µöµå·ÎÀ×¿ë	[918±â¹Ý] 2-HEMA 0% + BA ´Üµ¶ : ÀçÇö	0.46	0.41	0.58	0.88	0.16	8-9		40.00	4.14E-03		330.57	BA 77.95 / IBOMA 20 / AA 1.3 / HDDA 0.75	Áõ·ù¼ö 105.75wt%	KPS 0.32wt% ( ÈÄÃ· 0.10wt% )	SR-1025 2.83wt%(ÃÊ±â 0.04wt%) / ER-10 0.15wt% / NH4OH 0.22wt%	4.75½Ã°£	83
S250724A,B,F-H ÀÛ¾÷Áö½Ã¼­,¿Âµµ±â·ÏÇ¥.pdf	S250724H	ÀÌ¹ÎÁö	µöµå·ÎÀ×¿ë	[918±â¹Ý] 2-HEMA 0% + BA:2-EHA=8:2	0.46	0.45		0.97	0.07	8-9		80.00	4.14E-03		330.49	BA 62.36 / 2-EHA 15.59 / IBOMA 20 / AA 1.3 / HDDA 0.75	Áõ·ù¼ö 105.75wt%	KPS 0.32wt% ( ÈÄÃ· 0.10wt% )	SR-1025 2.83wt%(ÃÊ±â 0.04wt%) / ER-10 0.15wt% / NH4OH 0.21wt%	4.75½Ã°£	83
	S250724G	ÀÌ¹ÎÁö	µöµå·ÎÀ×¿ë	[918±â¹Ý] 2-HEMA 0% + BA:2-EHA=9:1	0.46	0.43		0.92	0.11	8-9		40.00	4.14E-03		330.31	BA 70.15 / 2-EHA 7.80 / IBOMA 20 / AA 1.3 / HDDA 0.75	Áõ·ù¼ö 105.75wt%	KPS 0.32wt% ( ÈÄÃ· 0.10wt% )	SR-1025 2.83wt%(ÃÊ±â 0.04wt%) / ER-10 0.15wt% / NH4OH 0.20wt%	4.75½Ã°£	83
	S250724F	ÀÌ¹ÎÁö	µöµå·ÎÀ×¿ë	[918±â¹Ý] 2-HEMA 0% + BA ´Üµ¶ : ÀçÇö	0.46	0.44	0.73	0.95	0.03	8-9		40.00	4.14E-03		331.61	BA 77.95 / IBOMA 20 / AA 1.3 / HDDA 0.75	Áõ·ù¼ö 105.75wt%	KPS 0.32wt% ( ÈÄÃ· 0.10wt% )	SR-1025 2.83wt%(ÃÊ±â 0.04wt%) / ER-10 0.15wt% / NH4OH 0.28wt%	4.75½Ã°£	83
	S250724B	³ëÇ×¿ì	¾àÁ¡¿ë	[919±â¹Ý] BA ´Üµ¶ + MMA 40% + AA 3% + °íÇüºÐ 30%	0.30	0.30	0.92	1.00	1.1e-03	7-8		25.00	3.67E-03		514.87	BA 56.25 / MMA 40 / AA 3 / HDDA 0.75	Áõ·ù¼ö 105.75wt%	KPS 0.32wt% ( ÈÄÃ· 0.10wt% )	SR-1025 2.83wt%(ÃÊ±â 0.04wt%) / ER-10 0.15wt% / NH4OH 0.47wt%	4.75½Ã°£	83
S250724A,B,F-H ÀÛ¾÷Áö½Ã¼­,¿Âµµ±â·ÏÇ¥.pdf	S250724A	³ëÇ×¿ì	¾àÁ¡¿ë	[919±â¹Ý] BA ´Üµ¶ + MMA 40% + AA 1% + °íÇüºÐ 30%	0.30	0.29	0.92	0.99	2.1e-03	9		25.00	3.67E-03		512.97	BA 58.25 / MMA 40 / AA 1 / HDDA 0.75	Áõ·ù¼ö 105.75wt%	KPS 0.32wt% ( ÈÄÃ· 0.10wt% )	SR-1025 2.83wt%(ÃÊ±â 0.04wt%) / ER-10 0.15wt% / NH4OH 0.36wt%	4.75½Ã°£	83
S250729F-H ÀÛ¾÷Áö½Ã¼­,¿Âµµ±â·ÏÇ¥.pdf	S250729F	³ëÇ×¿ì	¾àÁ¡¿ë	[919±â¹Ý] BA ´Üµ¶ + MMA 30% + AA 1% + °íÇüºÐ 30%	0.30	0.31	0.91	1.03	4.3e-03	8-9		25.00	3.67E-03		511.15	BA 68.25 / MMA 30 / AA 1 / HDDA 0.75	Áõ·ù¼ö 105.75wt%	KPS 0.32wt% ( ÈÄÃ· 0.10wt% )	SR-1025 2.83wt%(ÃÊ±â 0.04wt%) / ER-10 0.15wt% / NH4OH 0.25wt%	4.75½Ã°£	83
	S250729G	³ëÇ×¿ì	¾àÁ¡¿ë	[919±â¹Ý] BA ´Üµ¶ + MMA 35% + AA 1% + °íÇüºÐ 30%	0.30	0.29	0.93	0.97	3.0e-03	8-9		25.00	3.67E-03		511.10	BA 63.25 / MMA 35 / AA 1 / HDDA 0.75	Áõ·ù¼ö 105.75wt%	KPS 0.32wt% ( ÈÄÃ· 0.10wt% )	SR-1025 2.83wt%(ÃÊ±â 0.04wt%) / ER-10 0.15wt% / NH4OH 0.25wt%	4.75½Ã°£	83
S250729F-H ÀÛ¾÷Áö½Ã¼­,¿Âµµ±â·ÏÇ¥.pdf	S250729H	³ëÇ×¿ì	4223´ëÃ¼¿ë	[913±â¹Ý] BA : NOAA = 1 : 1	0.46	0.44	0.63	0.96	0.03	8-9		50.00	4.14E-03		330.54	BA 39.35 / NOAA 39.35 / CHMA 20 / AA 1.3	Áõ·ù¼ö 105.75wt%	KPS 0.32wt% ( ÈÄÃ· 0.10wt% )	SR-1025 2.83wt%(ÃÊ±â 0.04wt%) / ER-10 0.15wt% / NH4OH 0.21wt%	4.75½Ã°£	83
S250811F-H ÀÛ¾÷Áö½Ã¼­,¿Âµµ±â·ÏÇ¥.pdf	S250811H	³ëÇ×¿ì	¾àÁ¡¿ë	[919±â¹Ý] BA ´Üµ¶ + IBOA 40% + AA 1% + 2-HEMA 2% + °íÇüºÐ 30%	0.30	0.28	0.91	0.93	8.0e-04	8-9	-20.35	25.00	3.67E-03		511.04	BA 56.25 / IBOA 40 / AA 1 / 2-HEMA 2 / HDDA 0.75	Áõ·ù¼ö 105.75wt%	KPS 0.32wt% ( ÈÄÃ· 0.10wt% )	SR-1025 2.83wt%(ÃÊ±â 0.04wt%) / ER-10 0.15wt% / NH4OH 0.24wt%	4.75½Ã°£	83
	S250811G	³ëÇ×¿ì	¾àÁ¡¿ë	[919±â¹Ý] BA ´Üµ¶ + CHMA 40% + AA 1% + 2-HEMA 2% + °íÇüºÐ 30%	0.30	0.30	0.92	0.99	2.0e-03	8-9	-13.79	25.00	3.67E-03		511.13	BA 56.25 / CHMA 40 / AA 1 / 2-HEMA 2 / HDDA 0.75	Áõ·ù¼ö 105.75wt%	KPS 0.32wt% ( ÈÄÃ· 0.10wt% )	SR-1025 2.83wt%(ÃÊ±â 0.04wt%) / ER-10 0.15wt% / NH4OH 0.25wt%	4.75½Ã°£	83
S250811F-H ÀÛ¾÷Áö½Ã¼­,¿Âµµ±â·ÏÇ¥.pdf	S250811F	³ëÇ×¿ì	¾àÁ¡¿ë	[919±â¹Ý] BA ´Üµ¶ + MMA 40% + AA 1% + 2-HEMA 2% + °íÇüºÐ 30%	0.29	0.30	0.91	0.96	1.3e-03	8-9	2.28	25.00	3.67E-03		511.20	BA 56.25 / MMA 40 / AA 1 / 2-HEMA 2 / HDDA 0.75	Áõ·ù¼ö 105.75wt%	KPS 0.32wt% ( ÈÄÃ· 0.10wt% )	SR-1025 2.83wt%(ÃÊ±â 0.04wt%) / ER-10 0.15wt% / NH4OH 0.25wt%	4.75½Ã°£	83
S250808F-H ÀÛ¾÷Áö½Ã¼­,¿Âµµ±â·ÏÇ¥.pdf	S250808H	³ëÇ×¿ì	Àå±âº¸°ü¼º°³¼±	[911±â¹Ý] MMA 4.5% + POEA 4.5%	0.48	0.46	0.63	0.95	0.09	8-9		50.00	2.50E-03		315.90	BA 89.7 / MMA 4.5 / POEA 4.5 / AA 1.3	Áõ·ù¼ö 101.8wt%	KPS 0.33wt% ( ÈÄÃ· 0.10wt% )	SR-1025 1.50wt%(ÃÊ±â 0.03wt%) / ER-10 0.08wt% / NaHCO3 0.06wt% / NH4OH 0.19wt%	4.75½Ã°£	83
	S250808G	³ëÇ×¿ì	Àå±âº¸°ü¼º°³¼±	[911±â¹Ý] MMA > POEA	0.48	0.44	0.53	0.92	0.09	8-9		50.00	2.50E-03		316.03	BA 89.7 / POEA 9 / AA 1.3	Áõ·ù¼ö 101.8wt%	KPS 0.33wt% ( ÈÄÃ· 0.10wt% )	SR-1025 1.50wt%(ÃÊ±â 0.03wt%) / ER-10 0.08wt% / NaHCO3 0.06wt% / NH4OH 0.20wt%	4.75½Ã°£	83
S250808F-H ÀÛ¾÷Áö½Ã¼­,¿Âµµ±â·ÏÇ¥.pdf	S250808F	³ëÇ×¿ì	Àå±âº¸°ü¼º°³¼±	[920±â¹Ý] MMA > POEA	0.48	0.45	0.57	0.93	0.06	8-9		50.00	2.50E-03		315.78	BA 93.45 / POEA 4.5 / AA 1.3	Áõ·ù¼ö 101.8wt%	KPS 0.33wt% ( ÈÄÃ· 0.10wt% )	SR-1025 1.50wt%(ÃÊ±â 0.03wt%) / ER-10 0.08wt% / NaHCO3 0.06wt% / NH4OH 0.18wt%	4.75½Ã°£	83
S250801F-H ÀÛ¾÷Áö½Ã¼­,¿Âµµ±â·ÏÇ¥.pdf	S250801H	³ëÇ×¿ì	¾àÁ¡¿ë	[919±â¹Ý] BA ´Üµ¶ + MMA 35% + AA 1% + 2-HEMA 2% + °íÇüºÐ 30%	0.30	0.28	0.92	0.95	1.4e-03	8-9	-5.14	25.00	3.67E-03		511.09	BA 61.25 / MMA 35 / AA 1 / 2-HEMA 2 / HDDA 0.75	Áõ·ù¼ö 105.75wt%	KPS 0.32wt% ( ÈÄÃ· 0.10wt% )	SR-1025 2.83wt%(ÃÊ±â 0.04wt%) / ER-10 0.15wt% / NH4OH 0.25wt%	4.75½Ã°£	83
	S250801G	³ëÇ×¿ì	¾àÁ¡¿ë	[919±â¹Ý] BA ´Üµ¶ + MMA 30% + AA 1% + 2-HEMA 2% + °íÇüºÐ 30%	0.30	0.29	0.90	0.97	2.3e-03	8-9	-12.35	25.00	3.67E-03		511.15	BA 66.25 / MMA 30 / AA 1 / 2-HEMA 2 / HDDA 0.75	Áõ·ù¼ö 105.75wt%	KPS 0.32wt% ( ÈÄÃ· 0.10wt% )	SR-1025 2.83wt%(ÃÊ±â 0.04wt%) / ER-10 0.15wt% / NH4OH 0.25wt%	4.75½Ã°£	83
S250801F-H ÀÛ¾÷Áö½Ã¼­,¿Âµµ±â·ÏÇ¥.pdf	S250801F	³ëÇ×¿ì	¾àÁ¡¿ë	[919±â¹Ý] BA ´Üµ¶ + MMA 30% + AA 1% + °íÇüºÐ 30% : ÀçÇö	0.30	0.29	0.92	0.97	1.0e-03	8-9	-14.24	25.00	3.67E-03		511.02	BA 68.25 / MMA 30 / AA 1 / HDDA 0.75	Áõ·ù¼ö 105.75wt%	KPS 0.32wt% ( ÈÄÃ· 0.10wt% )	SR-1025 2.83wt%(ÃÊ±â 0.04wt%) / ER-10 0.15wt% / NH4OH 0.24wt%	4.75½Ã°£	83
S250729F-H ÀÛ¾÷Áö½Ã¼­,¿Âµµ±â·ÏÇ¥.pdf	S250729H	³ëÇ×¿ì	4223´ëÃ¼¿ë	[913±â¹Ý] BA : NOAA = 1 : 1	0.46	0.44	0.63	0.96	0.03	8-9		50.00	4.14E-03		330.54	BA 39.35 / NOAA 39.35 / CHMA 20 / AA 1.3	Áõ·ù¼ö 105.75wt%	KPS 0.32wt% ( ÈÄÃ· 0.10wt% )	SR-1025 2.83wt%(ÃÊ±â 0.04wt%) / ER-10 0.15wt% / NH4OH 0.21wt%	4.75½Ã°£	83
S250821E-H ÀÛ¾÷Áö½Ã¼­,¿Âµµ±â·ÏÇ¥.pdf	S250821H	³ëÇ×¿ì	¾àÁ¡¿ë	[919±â¹Ý] BA ´Üµ¶ + MMA 35% + MAA 3% + °íÇüºÐ 30%	0.30	0.30	0.92	1.00	1.2e-03	8-9	-2.22	25.00	3.67E-03		512.90	BA 61.25 / MMA 35 / MAA 3 / HDDA 0.75	Áõ·ù¼ö 105.75wt%	KPS 0.32wt% ( ÈÄÃ· 0.10wt% )	SR-1025 2.83wt%(ÃÊ±â 0.04wt%) / ER-10 0.15wt% / NH4OH 0.36wt%	4.75½Ã°£	83
	S250821G	³ëÇ×¿ì	¾àÁ¡¿ë	[919±â¹Ý] BA ´Üµ¶ + MMA 35% + AA 1% + MAA 2% + °íÇüºÐ 30%	0.30	0.30	0.91	0.99	1.5e-03	8-9	-2.65	25.00	3.67E-03		512.89	BA 61.25 / MMA 35 / AA 1 / MAA 2 / HDDA 0.75	Áõ·ù¼ö 105.75wt%	KPS 0.32wt% ( ÈÄÃ· 0.10wt% )	SR-1025 2.83wt%(ÃÊ±â 0.04wt%) / ER-10 0.15wt% / NH4OH 0.36wt%	4.75½Ã°£	83
	S250821F	³ëÇ×¿ì	¾àÁ¡¿ë	[919±â¹Ý] BA ´Üµ¶ + MMA 35% + AA 1% + MAA 1% + °íÇüºÐ 30%	0.30	0.30	0.91	1.00	1.1e-03	8-9	-4.89	25.00	3.67E-03		511.97	BA 62.25 / MMA 35 / AA 1 / MAA 1 / HDDA 0.75	Áõ·ù¼ö 105.75wt%	KPS 0.32wt% ( ÈÄÃ· 0.10wt% )	SR-1025 2.83wt%(ÃÊ±â 0.04wt%) / ER-10 0.15wt% / NH4OH 0.30wt%	4.75½Ã°£	83
S250821E-H ÀÛ¾÷Áö½Ã¼­,¿Âµµ±â·ÏÇ¥.pdf	S250821E	³ëÇ×¿ì	¾àÁ¡¿ë	[919±â¹Ý] BA ´Üµ¶ + MMA 35% + MAA 2% + °íÇüºÐ 30%	0.30	0.30	0.91	0.99	1.7e-03	8-9	-5.31	25.00	3.67E-03		511.97	BA 62.25 / MMA 35 / AA 2 / HDDA 0.75	Áõ·ù¼ö 105.75wt%	KPS 0.32wt% ( ÈÄÃ· 0.10wt% )	SR-1025 2.83wt%(ÃÊ±â 0.04wt%) / ER-10 0.15wt% / NH4OH 030wt%	4.75½Ã°£	83
S250820E-H ÀÛ¾÷Áö½Ã¼­,¿Âµµ±â·ÏÇ¥.pdf	S250820H	³ëÇ×¿ì	¾àÁ¡¿ë	[919±â¹Ý] BA ´Üµ¶ + MMA 35% + AA 1% + b-CEA 1% + °íÇüºÐ 30%	0.30	0.29	0.92	0.98	7.4e-04	8-9	-6.32	25.00	3.67E-03		511.43	BA 62.25 / MMA 35 / AA 1 / b-CEA 1 / HDDA 0.75	Áõ·ù¼ö 105.75wt%	KPS 0.32wt% ( ÈÄÃ· 0.10wt% )	SR-1025 2.83wt%(ÃÊ±â 0.04wt%) / ER-10 0.15wt% / NH4OH 0.27wt%	4.75½Ã°£	83
	S250820G	³ëÇ×¿ì	¾àÁ¡¿ë	[919±â¹Ý] BA ´Üµ¶ + EA 17.5% + IBOMA 17.5% + AA 1% + °íÇüºÐ 30%	0.30	0.30	0.52	0.99	2.9e-03	8-9	-35.53	25.00	3.67E-03		511.31	BA 63.25 / EA 17.5 / IBOMA 17.5 / AA 1 / HDDA 0.75	Áõ·ù¼ö 105.75wt%	KPS 0.32wt% ( ÈÄÃ· 0.10wt% )	SR-1025 2.83wt%(ÃÊ±â 0.04wt%) / ER-10 0.15wt% / NH4OH 0.26wt%	4.75½Ã°£	83
	S250820F	³ëÇ×¿ì	¾àÁ¡¿ë	[919±â¹Ý] BA ´Üµ¶ + MMA 17.5% + IBOMA 17.5% + AA 1% + °íÇüºÐ 30%	0.30	0.30	0.92	0.99	6.0e-04	8-9	-16.43	25.00	3.67E-03		511.21	BA 63.25 / MMA 17.5 / IBOMA 17.5 / AA 1 / HDDA 0.75	Áõ·ù¼ö 105.75wt%	KPS 0.32wt% ( ÈÄÃ· 0.10wt% )	SR-1025 2.83wt%(ÃÊ±â 0.04wt%) / ER-10 0.15wt% / NH4OH 0.25wt%	4.75½Ã°£	83
S250820E-H ÀÛ¾÷Áö½Ã¼­,¿Âµµ±â·ÏÇ¥.pdf	S250820E	³ëÇ×¿ì	¾àÁ¡¿ë	[919±â¹Ý] BA ´Üµ¶ + MMA 17.5% + EA 17.5% + AA 1% + °íÇüºÐ 30%	0.30	0.30	0.91	0.99	4.0e-03	8-9	-25.45	25.00	3.67E-03		511.17	BA 63.25 / MMA 17.5 / EA 17.5 / AA 1 / HDDA 0.75	Áõ·ù¼ö 105.75wt%	KPS 0.32wt% ( ÈÄÃ· 0.10wt% )	SR-1025 2.83wt%(ÃÊ±â 0.04wt%) / ER-10 0.15wt% / NH4OH 0.25wt%	4.75½Ã°£	83
S250819A-E ÀÛ¾÷Áö½Ã¼­,¿Âµµ±â·ÏÇ¥.pdf	S250819E	³ëÇ×¿ì	³í¹®¿ë	[911±â¹Ý] SR-1025 2.5% + BA/MMA/BMA/AA=77/12/10/1	0.48								3.57E-03		318.76	BA 77 / MMA 12 / BMA 10 / AA 1	Áõ·ù¼ö 101.8wt%	KPS 0.33wt% ( ÈÄÃ· 0.10wt% )	SR-1025 2.50wt%(ÃÊ±â 0.03wt%) / ER-10 0.10wt% / NaHCO3 0.06wt%	4.75½Ã°£	83
	S250819D	³ëÇ×¿ì	³í¹®¿ë	[911±â¹Ý] SR-1025 2.5% + BA/MMA/BMA/AA=82/12/5/1	0.48								3.57E-03		318.76	BA 82 / MMA 12 / BMA 5 / AA 1	Áõ·ù¼ö 101.8wt%	KPS 0.33wt% ( ÈÄÃ· 0.10wt% )	SR-1025 2.50wt%(ÃÊ±â 0.03wt%) / ER-10 0.10wt% / NaHCO3 0.06wt%	4.75½Ã°£	83
	S250819C	³ëÇ×¿ì	³í¹®¿ë	[911±â¹Ý] SR-1025 2.5% + BA/AN/AA=87/12/1	0.48								3.57E-03		318.76	BA 87 / AN 12 / AA 1	Áõ·ù¼ö 101.8wt%	KPS 0.33wt% ( ÈÄÃ· 0.10wt% )	SR-1025 2.50wt%(ÃÊ±â 0.03wt%) / ER-10 0.10wt% / NaHCO3 0.06wt%	4.75½Ã°£	83
	S250819B	³ëÇ×¿ì	³í¹®¿ë	[911±â¹Ý] SR-1025 2.5% + BA/CHMA/AA=87/12/1	0.48								3.57E-03		318.76	BA 87 / CHMA 12 / AA 1	Áõ·ù¼ö 101.8wt%	KPS 0.33wt% ( ÈÄÃ· 0.10wt% )	SR-1025 2.50wt%(ÃÊ±â 0.03wt%) / ER-10 0.10wt% / NaHCO3 0.06wt%	4.75½Ã°£	83
S250819A-E ÀÛ¾÷Áö½Ã¼­,¿Âµµ±â·ÏÇ¥.pdf	S250819A	³ëÇ×¿ì	³í¹®¿ë	[911±â¹Ý] SR-1025 2.5% + BA/St/AA=87/12/1	0.48								3.57E-03		318.76	BA 87 / St 12 / AA 1	Áõ·ù¼ö 101.8wt%	KPS 0.33wt% ( ÈÄÃ· 0.10wt% )	SR-1025 2.50wt%(ÃÊ±â 0.03wt%) / ER-10 0.10wt% / NaHCO3 0.06wt%	4.75½Ã°£	83
S250818F-H ÀÛ¾÷Áö½Ã¼­,¿Âµµ±â·ÏÇ¥.pdf	S250818H	³ëÇ×¿ì	¾àÁ¡¿ë	[919±â¹Ý] BA ´Üµ¶ + MMA 17.5% + IBOA 17.5% + MAA 1% + °íÇüºÐ 30%	0.30	0.29	0.92	0.97	1.3e-03	8-9	-16.12	25.00	3.67E-03		511.03	BA 63.25 / MMA 17.5 / IBOA 17.5 / MAA 1 / HDDA 0.75	Áõ·ù¼ö 105.75wt%	KPS 0.32wt% ( ÈÄÃ· 0.10wt% )	SR-1025 2.83wt%(ÃÊ±â 0.04wt%) / ER-10 0.15wt% / NH4OH 0.24wt%	4.75½Ã°£	83
	S250818G	³ëÇ×¿ì	¾àÁ¡¿ë	[919±â¹Ý] BA ´Üµ¶ + MMA 35% + MAA 2% + °íÇüºÐ 30%	0.30	0.29	0.91	0.97	2.3e-03	8-9	-4.48	25.00	3.67E-03		511.00	BA 62.25 / MMA 35 / MAA 2 / HDDA 0.75	Áõ·ù¼ö 105.75wt%	KPS 0.32wt% ( ÈÄÃ· 0.10wt% )	SR-1025 2.83wt%(ÃÊ±â 0.04wt%) / ER-10 0.15wt% / NH4OH 0.24wt%	4.75½Ã°£	83
S250818F-H ÀÛ¾÷Áö½Ã¼­,¿Âµµ±â·ÏÇ¥.pdf	S250818F	³ëÇ×¿ì	¾àÁ¡¿ë	[919±â¹Ý] BA:2-EHA=1:1 + MMA 35% + MAA 1% + °íÇüºÐ 30%	0.30	0.29	0.93	0.96	1.2e-03	8-9	-6.32	25.00	3.67E-03		510.88	BA 31.63 / 2-EHA 31.63 / MMA 35 / MAA 1 / HDDA 0.75	Áõ·ù¼ö 105.75wt%	KPS 0.32wt% ( ÈÄÃ· 0.10wt% )	SR-1025 2.83wt%(ÃÊ±â 0.04wt%) / ER-10 0.15wt% / NH4OH 0.23wt%	4.75½Ã°£	83
S250818A-E ÀÛ¾÷Áö½Ã¼­,¿Âµµ±â·ÏÇ¥.pdf	S250818E	³ëÇ×¿ì	³í¹®¿ë	[911±â¹Ý] SR-1025 2.5% + BA/BMA/AA=87/12/1	0.48								3.57E-03		318.76	BA 87 / BMA 12 / AA 1	Áõ·ù¼ö 101.8wt%	KPS 0.33wt% ( ÈÄÃ· 0.10wt% )	SR-1025 2.50wt%(ÃÊ±â 0.03wt%) / ER-10 0.10wt% / NaHCO3 0.06wt%	4.75½Ã°£	83
	S250818D	³ëÇ×¿ì	³í¹®¿ë	[911±â¹Ý] SR-1025 2.5% + BA/MMA/AA=83/12/5	0.48								3.57E-03		318.76	BA 83 / MMA 12 / AA 5	Áõ·ù¼ö 101.8wt%	KPS 0.33wt% ( ÈÄÃ· 0.10wt% )	SR-1025 2.50wt%(ÃÊ±â 0.03wt%) / ER-10 0.10wt% / NaHCO3 0.06wt%	4.75½Ã°£	83
	S250818C	³ëÇ×¿ì	³í¹®¿ë	[911±â¹Ý] SR-1025 2.5% + BA/MMA/AA=86/12/2	0.48								3.57E-03		318.76	BA 86 / MMA 12 / AA 2	Áõ·ù¼ö 101.8wt%	KPS 0.33wt% ( ÈÄÃ· 0.10wt% )	SR-1025 2.50wt%(ÃÊ±â 0.03wt%) / ER-10 0.10wt% / NaHCO3 0.06wt%	4.75½Ã°£	83
	S250818B	³ëÇ×¿ì	³í¹®¿ë	[911±â¹Ý] SR-1025 2.5% + BA/MMA/AA=87/12/1	0.48								3.57E-03		318.76	BA 87 / MMA 12 / AA 1	Áõ·ù¼ö 101.8wt%	KPS 0.33wt% ( ÈÄÃ· 0.10wt% )	SR-1025 2.50wt%(ÃÊ±â 0.03wt%) / ER-10 0.10wt% / NaHCO3 0.06wt%	4.75½Ã°£	83
S250818A-E ÀÛ¾÷Áö½Ã¼­,¿Âµµ±â·ÏÇ¥.pdf	S250818A	³ëÇ×¿ì	³í¹®¿ë	[911±â¹Ý] SR-1025 2.5% + BA/MMA/AA=87.5/12/0.5	0.48								3.57E-03		318.76	BA 87.5 / MMA 12 / AA 0.5	Áõ·ù¼ö 101.8wt%	KPS 0.33wt% ( ÈÄÃ· 0.10wt% )	SR-1025 2.50wt%(ÃÊ±â 0.03wt%) / ER-10 0.10wt% / NaHCO3 0.06wt%	4.75½Ã°£	83
S250813E-H ÀÛ¾÷Áö½Ã¼­,¿Âµµ±â·ÏÇ¥.pdf	S250813H	³ëÇ×¿ì	¾àÁ¡¿ë	[919±â¹Ý] BA:2-EHA=1:1 + MMA 35% + AA 1% + °íÇüºÐ 30%	0.30	0.29	0.91	0.96	1.2e-03	8-9	-6.77	25.00	3.67E-03		511.13	BA 31.63 / 2-EHA 31.63 / MMA 35 / AA 1 / HDDA 0.75	Áõ·ù¼ö 105.75wt%	KPS 0.32wt% ( ÈÄÃ· 0.10wt% )	SR-1025 2.83wt%(ÃÊ±â 0.04wt%) / ER-10 0.15wt% / NH4OH 025.wt%	4.75½Ã°£	83
	S250813G	³ëÇ×¿ì	¾àÁ¡¿ë	[919±â¹Ý] BA:2-EHA=1:1 + MMA 30% + AA 1% + °íÇüºÐ 30%	0.30	0.29	0.91	0.97	8.0e-04	8-9	-14.61	25.00	3.67E-03		511.20	BA 34.13 / 2-EHA 34.13 / MMA 30 / AA 1 / HDDA 0.75	Áõ·ù¼ö 105.75wt%	KPS 0.32wt% ( ÈÄÃ· 0.10wt% )	SR-1025 2.83wt%(ÃÊ±â 0.04wt%) / ER-10 0.15wt% / NH4OH 025.wt%	4.75½Ã°£	83
	S250813F	³ëÇ×¿ì	¾àÁ¡¿ë	[919±â¹Ý] BA ´Üµ¶ + MMA 35% + MAA 1% + °íÇüºÐ 30%	0.30	0.29	0.90	0.95	1.8e-03	8-9	-6.71	25.00	3.67E-03		511.07	BA 63.25 / MMA 35 / MAA 1 / HDDA 0.75	Áõ·ù¼ö 105.75wt%	KPS 0.32wt% ( ÈÄÃ· 0.10wt% )	SR-1025 2.83wt%(ÃÊ±â 0.04wt%) / ER-10 0.15wt% / NH4OH 025.wt%	4.75½Ã°£	83
S250813E-H ÀÛ¾÷Áö½Ã¼­,¿Âµµ±â·ÏÇ¥.pdf	S250813E	³ëÇ×¿ì	¾àÁ¡¿ë	[919±â¹Ý] BA ´Üµ¶ + MMA 30% + MAA 1% + °íÇüºÐ 30%	0.30	0.29	0.90	0.95	1.7e-03	8-9	-13.87	25.00	3.67E-03		511.21	BA 68.25 / MMA 30 / MAA 1 / HDDA 0.75	Áõ·ù¼ö 105.75wt%	KPS 0.32wt% ( ÈÄÃ· 0.10wt% )	SR-1025 2.83wt%(ÃÊ±â 0.04wt%) / ER-10 0.15wt% / NH4OH 025.wt%	4.75½Ã°£	83
S250722F-H ÀÛ¾÷Áö½Ã¼­,¿Âµµ±â·ÏÇ¥.pdf	S250722H	Á¤ÁÖÇö	WPVC´ëÃ¼¿ë	[913±â¹Ý] HDDA 0.75%	0.46	0.45	0.62	0.98	0.08	9		80.00	4.14E-03		330.97	BA 77.95 / CHMA 20 / AA 1.3 / HDDA 0.75	Áõ·ù¼ö 104.61wt%	KPS 0.32wt% ( ÈÄÃ· 0.10wt% )	SR-1025 2.83wt%(ÃÊ±â 0.04wt%) / ER-10 0.15wt% / NH4OH 0.24wt%	4.75½Ã°£	83
	S250722G	Á¤ÁÖÇö	WPVC´ëÃ¼¿ë	[913±â¹Ý] HDDA 0.75% + AA 5%	0.46	0.43	0.63	0.91	0.04	8.5		8650.00	4.14E-03		331.07	BA 74.25 / CHMA 20 / AA 5 / HDDA 0.75	Áõ·ù¼ö 104.61wt%	KPS 0.32wt% ( ÈÄÃ· 0.10wt% )	SR-1025 2.83wt%(ÃÊ±â 0.04wt%) / ER-10 0.15wt% / NH4OH 0.25wt%	4.75½Ã°£	83
S250722F-H ÀÛ¾÷Áö½Ã¼­,¿Âµµ±â·ÏÇ¥.pdf	S250722F	Á¤ÁÖÇö	WPVC´ëÃ¼¿ë	[913±â¹Ý] HDDA 0.75% + AA 3%	0.46	0.40	0.60	0.87	0.02	9		100.00	4.14E-03		332.97	BA 76.25 / CHMA 20 / AA 3 / HDDA 0.75	Áõ·ù¼ö 104.61wt%	KPS 0.32wt% ( ÈÄÃ· 0.10wt% )	SR-1025 2.83wt%(ÃÊ±â 0.04wt%) / ER-10 0.15wt% / NH4OH 0.36wt%	4.75½Ã°£	83
S250827F-H ÀÛ¾÷Áö½Ã¼­,¿Âµµ±â·ÏÇ¥.pdf	S250827F	ÀÌ¹ÎÁö	WPVC´ëÃ¼¿ë	[921±â¹Ý] 913 Á¶¼º + NDM 0.1%	0.46	0.44	0.70	0.95	2.1e-03	8-9	-36.75	60.00	3.77E-03		332.12	BA 78.7 / CHMA 20 / AA 1.3 / NDM 0.1	Áõ·ù¼ö 104.61wt%	KPS 0.32wt% ( ÈÄÃ· 0.10wt% )	SR-1025 2.85wt%(ÃÊ±â 0.04wt%) / ER-10 0.15wt% / NH4OH 0.20wt%	4.75½Ã°£	83
	S250827G	ÀÌ¹ÎÁö	WPVC´ëÃ¼¿ë	[921±â¹Ý] 913 Á¶¼º + NDM 0.2%	0.46	0.45	0.73	0.97	7.6e-03	8-9	-36.75	100.00	3.77E-03		332.28	BA 78.7 / CHMA 20 / AA 1.3 / NDM 0.2	Áõ·ù¼ö 104.61wt%	KPS 0.32wt% ( ÈÄÃ· 0.10wt% )	SR-1025 2.85wt%(ÃÊ±â 0.04wt%) / ER-10 0.15wt% / NH4OH 0.20wt%	4.75½Ã°£	83
S250827F-H ÀÛ¾÷Áö½Ã¼­,¿Âµµ±â·ÏÇ¥.pdf	S250827H	ÀÌ¹ÎÁö	WPVC´ëÃ¼¿ë	[921±â¹Ý] 913 Á¶¼º + NDM 0.3%	0.46	0.46	0.75	1.00	3.7e-03	8-9	-36.75	160.00	3.77E-03		332.42	BA 78.7 / CHMA 20 / AA 1.3 / NDM 0.3	Áõ·ù¼ö 104.61wt%	KPS 0.32wt% ( ÈÄÃ· 0.10wt% )	SR-1025 2.85wt%(ÃÊ±â 0.04wt%) / ER-10 0.15wt% / NH4OH 0.20wt%	4.75½Ã°£	83
S250912A-C ÀÛ¾÷Áö½Ã¼­,¿Âµµ±â·ÏÇ¥.pdf	S250912C	Á¤ÁÖÇö	±âÃÊ½ÇÇè	[913±â¹Ý] IBOMA 20% + MAA 0.5%	0.46	0.42	0.59	0.91	0.04	8-9	-41.38	60.00	4.14E-03		331.57	BA 79.5 / IBOMA 20 / MAA 0.5	Áõ·ù¼ö 105.75wt%	KPS 0.32wt% ( ÈÄÃ· 0.10wt% )	SR-1025 2.83wt%(ÃÊ±â 0.04wt%) / ER-10 0.15wt% / NH4OH 0.28wt%	4.75½Ã°£	83
	S250912B	Á¤ÁÖÇö	±âÃÊ½ÇÇè	[913±â¹Ý] IBOMA 20% + AA 0.5%	0.46	0.42	0.55	0.91	0.04	8-9	-41.52	40.00	4.14E-03		330.97	BA 79.5 / IBOMA 20 / AA 0.5	Áõ·ù¼ö 105.75wt%	KPS 0.32wt% ( ÈÄÃ· 0.10wt% )	SR-1025 2.83wt%(ÃÊ±â 0.04wt%) / ER-10 0.15wt% / NH4OH 0.24wt%	4.75½Ã°£	83
S250912A-C ÀÛ¾÷Áö½Ã¼­,¿Âµµ±â·ÏÇ¥.pdf	S250912A	Á¤ÁÖÇö	±âÃÊ½ÇÇè	[913±â¹Ý] IBOMA 20%	0.46	0.42	0.43	0.91	0.06	8-9	-40.00	60.00	4.14E-03		331.47	BA 78.7 / IBOMA 20 / AA 1.3	Áõ·ù¼ö 105.75wt%	KPS 0.32wt% ( ÈÄÃ· 0.10wt% )	SR-1025 2.83wt%(ÃÊ±â 0.04wt%) / ER-10 0.15wt% / NH4OH 0.27wt%	4.75½Ã°£	83
S250908A-C ÀÛ¾÷Áö½Ã¼­,¿Âµµ±â·ÏÇ¥.pdf	S250908C	Á¤ÁÖÇö	±âÃÊ½ÇÇè	[913±â¹Ý] 2-EHA Àû¿ë¿¡ µû¸¥ ÀçºÎÂø¼º,Á¥À½¼º ¹× ¿À¿°¼º °ËÅä	0.46	0.42	0.59	0.92	0.03	8-9	-37.98	20.00	4.14E-03		332.19	BA 62.96 / 2-EHA 15.74 / CHMA 20 / AA 1.3	Áõ·ù¼ö 105.75wt%	KPS 0.32wt% ( ÈÄÃ· 0.10wt% )	SR-1025 2.83wt%(ÃÊ±â 0.04wt%) / ER-10 0.15wt% / NH4OH 0.31wt%	4.75½Ã°£	83
	S250908B	Á¤ÁÖÇö	±âÃÊ½ÇÇè	[913±â¹Ý] MAA Àû¿ë¿¡ µû¸¥ ³»½À¼º °³¼± ¿©ºÎ °ËÅä	0.46	0.45	0.65	0.97	0.03	8-9	-38.20	60.00	4.14E-03		330.57	BA 79.5 / CHMA 20 / AA 0.1 / MAA 0.4	Áõ·ù¼ö 105.75wt%	KPS 0.32wt% ( ÈÄÃ· 0.10wt% )	SR-1025 2.83wt%(ÃÊ±â 0.04wt%) / ER-10 0.15wt% / NH4OH 0.22wt%	4.75½Ã°£	83
S250908A-C ÀÛ¾÷Áö½Ã¼­,¿Âµµ±â·ÏÇ¥.pdf	S250908A	Á¤ÁÖÇö	±âÃÊ½ÇÇè	[913±â¹Ý] ¿©·¯°¡Áö ºÎ¸ð³ë¸Ó¸¦ ¾µ °æ¿ìÀÇ Á¡Âø Æ¯¼º È®ÀÎ	0.46	0.44	0.67	0.94	0.02	8-9	-42.22	20.00	4.14E-03		331.28	BA 66.96 / 2-EHA 16.74 / MMA 5 / LA 5 / CHMA 5 / MAA 1 / AA 0.3	Áõ·ù¼ö 105.75wt%	KPS 0.32wt% ( ÈÄÃ· 0.10wt% )	SR-1025 2.83wt%(ÃÊ±â 0.04wt%) / ER-10 0.15wt% / NH4OH 0.26wt%	4.75½Ã°£	83
S250903E-H ÀÛ¾÷Áö½Ã¼­,¿Âµµ±â·ÏÇ¥.pdf	S250903H	ÀÌ¹ÎÁö	WPVC´ëÃ¼¿ë	[913±â¹Ý] AA 3% + IBOMA 20%	0.46	0.41	0.55	0.89	0.03	8-9	-36.78	60.00	4.14E-03		332.97	BA 77 / IBOMA 20 / AA 3	Áõ·ù¼ö 105.75wt%	KPS 0.32wt% ( ÈÄÃ· 0.10wt% )	SR-1025 2.83wt%(ÃÊ±â 0.04wt%) / ER-10 0.15wt% / NH4OH 0.36wt%	4.75½Ã°£	83
	S250903G	ÀÌ¹ÎÁö	WPVC´ëÃ¼¿ë	[913±â¹Ý] AA 2% + IBOMA 20%	0.46	0.44	0.62	0.96	0.04	8-9	-38.67	40.00	4.14E-03		332.97	BA 78 / IBOMA 20 / AA 2	Áõ·ù¼ö 105.75wt%	KPS 0.32wt% ( ÈÄÃ· 0.10wt% )	SR-1025 2.83wt%(ÃÊ±â 0.04wt%) / ER-10 0.15wt% / NH4OH 0.36wt%	4.75½Ã°£	83
	S250903F	ÀÌ¹ÎÁö	WPVC´ëÃ¼¿ë	[913±â¹Ý] AA 3% + IBOA 20%	0.46	0.44	0.60	0.94	0.03	8-9	-36.71	60.00	4.14E-03		332.97	BA 77 / IBOA 20 / AA 3	Áõ·ù¼ö 105.75wt%	KPS 0.32wt% ( ÈÄÃ· 0.10wt% )	SR-1025 2.83wt%(ÃÊ±â 0.04wt%) / ER-10 0.15wt% / NH4OH 0.36wt%	4.75½Ã°£	83
S250903E-H ÀÛ¾÷Áö½Ã¼­,¿Âµµ±â·ÏÇ¥.pdf	S250903E	ÀÌ¹ÎÁö	WPVC´ëÃ¼¿ë	[913±â¹Ý] AA 2% + IBOA 20%	0.46	0.44	0.59	0.96	0.04	8-9	-38.60	60.00	4.14E-03		332.97	BA 78 / IBOA 20 / AA 2	Áõ·ù¼ö 105.75wt%	KPS 0.32wt% ( ÈÄÃ· 0.10wt% )	SR-1025 2.83wt%(ÃÊ±â 0.04wt%) / ER-10 0.15wt% / NH4OH 0.36wt%	4.75½Ã°£	83
S250902A-C ÀÛ¾÷Áö½Ã¼­,¿Âµµ±â·ÏÇ¥.pdf	S250902C	Á¤ÁÖÇö	WPVC´ëÃ¼¿ë	[913±â¹Ý] AA 3% + CHMA 10%	0.46	0.42	0.54	0.92	0.02	8-9	-42.32	40.00	4.14E-03		333.27	BA 87 / CHMA 10 / AA 3	Áõ·ù¼ö 105.75wt%	KPS 0.32wt% ( ÈÄÃ· 0.10wt% )	SR-1025 2.83wt%(ÃÊ±â 0.04wt%) / ER-10 0.15wt% / NH4OH 0.38wt%	4.75½Ã°£	83
	S250902B	Á¤ÁÖÇö	WPVC´ëÃ¼¿ë	[913±â¹Ý] AA 2% + CHMA 30%	0.46	0.43	0.57	0.94	0.05	8-9	-25.70	20.00	4.14E-03		332.97	BA 68 / CHMA 30 / AA 2	Áõ·ù¼ö 105.75wt%	KPS 0.32wt% ( ÈÄÃ· 0.10wt% )	SR-1025 2.83wt%(ÃÊ±â 0.04wt%) / ER-10 0.15wt% / NH4OH 0.36wt%	4.75½Ã°£	83
S250902A-C ÀÛ¾÷Áö½Ã¼­,¿Âµµ±â·ÏÇ¥.pdf	S250902A	Á¤ÁÖÇö	WPVC´ëÃ¼¿ë	[913±â¹Ý] AA 2% + CHMA 10%	0.46	0.44	0.62	0.96	0.04	8-9	-44.07	40.00	4.14E-03		332.97	BA 88 / CHMA 10 / AA 2	Áõ·ù¼ö 105.75wt%	KPS 0.32wt% ( ÈÄÃ· 0.10wt% )	SR-1025 2.83wt%(ÃÊ±â 0.04wt%) / ER-10 0.15wt% / NH4OH 0.36wt%	4.75½Ã°£	83
S250901G,H ÀÛ¾÷Áö½Ã¼­,¿Âµµ±â·ÏÇ¥.pdf	S250901H	ÀÌ¹ÎÁö	WPVC´ëÃ¼¿ë	[921±â¹Ý] 913 Á¶¼º + NDM 0.2% + AA 3%	0.45	0.44	0.74	0.96	9.5e-03	8-9	-33.61	500.00	3.77E-03		339.31	BA 77 / CHMA 20 / AA 3 / NDM 0.2	Áõ·ù¼ö 104.61wt%	KPS 0.32wt% ( ÈÄÃ· 0.10wt% )	SR-1025 2.83wt%(ÃÊ±â 0.04wt%) / ER-10 0.15wt% / NH4OH 0.62wt%	4.75½Ã°£	83
S250901G,H ÀÛ¾÷Áö½Ã¼­,¿Âµµ±â·ÏÇ¥.pdf	S250901G	ÀÌ¹ÎÁö	WPVC´ëÃ¼¿ë	[921±â¹Ý] 913 Á¶¼º + NDM 0.2% + AA 2%	0.46	0.44	0.75	0.96	0.01	8-9	-35.46	80.00	3.77E-03		335.22	BA 78 / CHMA 20 / AA 2 / NDM 0.2	Áõ·ù¼ö 104.61wt%	KPS 0.32wt% ( ÈÄÃ· 0.10wt% )	SR-1025 2.83wt%(ÃÊ±â 0.04wt%) / ER-10 0.15wt% / NH4OH 0.38wt%	4.75½Ã°£	83
S250814H ÀÛ¾÷Áö½Ã¼­,¿Âµµ±â·ÏÇ¥.pdf	S250814H	³ëÇ×¿ì	Àå±âº¸°ü¼º°³¼±	[920±â¹Ý] SR-1025 : PP-70 = 7 : 3	0.48	0.44	0.66	0.91	0.02	8-9	-47.45	50.00	2.02E-03		314.69	BA 94.2 / MMA 4.5 / AA 1.3	Áõ·ù¼ö 101.8wt%	KPS 0.33wt% ( ÈÄÃ· 0.10wt% )	SR-1025 1.06wt%(ÃÊ±â 0.03wt%) / PP-70 0.44wt% / ER-10 0.08wt% / NaHCO3 0.06wt% / NH4OH 0.23wt%	4.75½Ã°£	83
S250923F-H ÀÛ¾÷Áö½Ã¼­,¿Âµµ±â·ÏÇ¥.pdf	S250923F	ÀÌ¹ÎÁö	WPVC´ëÃ¼¿ë	[913±â¹Ý] AA 0.5% + IBOMA 25%	0.46	0.43	0.63	0.92	0.05	8-9	-37.72	60.00	4.14E-03		330.97	BA 74.5 / IBOMA 25 / AA 0.5	Áõ·ù¼ö 105.75wt%	KPS 0.32wt% ( ÈÄÃ· 0.10wt% )	SR-1025 2.83wt%(ÃÊ±â 0.04wt%) / ER-10 0.15wt% / NH4OH 0.24wt%	4.75½Ã°£	83
	S250923G	ÀÌ¹ÎÁö	WPVC´ëÃ¼¿ë	[913±â¹Ý] AA 0.5% + IBOMA 30%	0.46	0.44	0.70	0.94	0.04	8-9	-33.60	60.00	4.14E-03		330.97	BA 69.5 / IBOMA 30  / AA 0.5	Áõ·ù¼ö 105.75wt%	KPS 0.32wt% ( ÈÄÃ· 0.10wt% )	SR-1025 2.83wt%(ÃÊ±â 0.04wt%) / ER-10 0.15wt% / NH4OH 0.24wt%	4.75½Ã°£	83
S250923F-H ÀÛ¾÷Áö½Ã¼­,¿Âµµ±â·ÏÇ¥.pdf	S250923H	ÀÌ¹ÎÁö	WPVC´ëÃ¼¿ë	[913±â¹Ý] AA 0.5% + IBOMA 20% + 2-HEMA 2%	0.46	0.43	0.66	0.92	0.03	8-9	-39.73	60.00	4.14E-03		330.97	BA 77.5 / IBOMA 20 / AA 0.5 / 2-HEMA 2	Áõ·ù¼ö 105.75wt%	KPS 0.32wt% ( ÈÄÃ· 0.10wt% )	SR-1025 2.83wt%(ÃÊ±â 0.04wt%) / ER-10 0.15wt% / NH4OH 0.24wt%	4.75½Ã°£	83
S250924G,H ÀÛ¾÷Áö½Ã¼­,¿Âµµ±â·ÏÇ¥.pdf	S250924H	³ëÇ×¿ì	Àå±âº¸°ü¼º°³¼±	[920±â¹Ý] SR-1025 : PP-70 = 8 : 2	0.48	0.46	0.61	0.95	0.05	8-9	-47.45	50.00	2.50E-03		313.28	BA 94.2 / MMA 4.5 / AA 1.3	Áõ·ù¼ö 101.8wt%	KPS 0.33wt% ( ÈÄÃ· 0.10wt% )	SR-1025 1.21wt%(ÃÊ±â 0.03wt%) / PP-70 0.29wt% / ER-10 0.08wt% / NaHCO3 0.06wt% / NH4OH 0.11wt%	4.75½Ã°£	83
S250924G,H ÀÛ¾÷Áö½Ã¼­,¿Âµµ±â·ÏÇ¥.pdf	S250924G	³ëÇ×¿ì	Àå±âº¸°ü¼º°³¼±	[920±â¹Ý] SR-1025 : PP-70 = 9 : 1	0.48	0.44	0.63	0.91	0.02	8-9	-47.45	50.00	2.50E-03		313.64	BA 94.2 / MMA 4.5 / AA 1.3	Áõ·ù¼ö 101.8wt%	KPS 0.33wt% ( ÈÄÃ· 0.10wt% )	SR-1025 1.35wt%(ÃÊ±â 0.03wt%) / PP-70 0.15wt% / ER-10 0.08wt% / NaHCO3 0.06wt% / NH4OH 0.09wt%	4.75½Ã°£	83
S250925G,H ÀÛ¾÷Áö½Ã¼­,¿Âµµ±â·ÏÇ¥.pdf	S250925G	³ëÇ×¿ì	Àå±âº¸°ü¼º°³¼±	[920±â¹Ý] SR-1025 : PP-70 = 6 : 4	0.49	0.44	0.63	0.91	6.7e-03	8-9	-47.45	50.00	2.50E-03		311.70	BA 94.2 / MMA 4.5 / AA 1.3	Áõ·ù¼ö 101.8wt%	KPS 0.33wt% ( ÈÄÃ· 0.10wt% )	SR-1025 0.91wt%(ÃÊ±â 0.03wt%) / PP-70 0.59wt% / ER-10 0.08wt% / NaHCO3 0.06wt% / NH4OH 0.09wt%	4.75½Ã°£	83
S250925G,H ÀÛ¾÷Áö½Ã¼­,¿Âµµ±â·ÏÇ¥.pdf	S250925H	³ëÇ×¿ì	Àå±âº¸°ü¼º°³¼±	[920±â¹Ý] SR-1025 : PP-70 = 5 : 5 ( ÇÕ¼º ½ÇÆÐ _ ÀÀÁý )	0.49						-47.45		2.50E-03		309.46	BA 94.2 / MMA 4.5 / AA 1.3	Áõ·ù¼ö 101.8wt%	KPS 0.33wt% ( ÈÄÃ· 0.10wt% )	SR-1025 0.77wt%(ÃÊ±â 0.03wt%) / PP-70 0.74wt% / ER-10 0.08wt% / NaHCO3 0.06wt%	4.75½Ã°£	83
S250926H ÀÛ¾÷Áö½Ã¼­,¿Âµµ±â·ÏÇ¥.pdf	S250926H	³ëÇ×¿ì	Àå±âº¸°ü¼º°³¼±	[920±â¹Ý] SR-1025 : PP-70 = 5 : 5	0.94	0.45	0.63	0.91	0.01	8-9	-47.45	50.00	2.50E-03		311.24	BA 94.2 / MMA 4.5 / AA 1.3	Áõ·ù¼ö 101.8wt%	KPS 0.33wt% ( ÈÄÃ· 0.10wt% )	SR-1025 0.77wt%(ÃÊ±â 0.03wt%) / PP-70 0.74wt% / ER-10 0.08wt% / NaHCO3 0.06wt% / NH4OH 0.1wt%	4.75½Ã°£	83
S250929H ÀÛ¾÷Áö½Ã¼­,¿Âµµ±â·ÏÇ¥.pdf	S250929H	³ëÇ×¿ì	Àå±âº¸°ü¼º°³¼±	[920±â¹Ý] SR-1025 : PP-70 = 0 : 10 ( ÇÕ¼º ½ÇÆÐ _ À¯È­X )	0.49						-47.45		2.51E-03		306.15	BA 94.2 / MMA 4.5 / AA 1.3	Áõ·ù¼ö 101.8wt%	KPS 0.33wt% ( ÈÄÃ· 0.10wt% )	SR-1025 0.03wt%(ÃÊ±â 0.03wt%) / PP-70 1.47wt% / ER-10 0.08wt% / NaHCO3 0.06wt%	4.75½Ã°£	83
S250930H ÀÛ¾÷Áö½Ã¼­,¿Âµµ±â·ÏÇ¥.pdf	S250930H	³ëÇ×¿ì	Àå±âº¸°ü¼º°³¼±	[920±â¹Ý] SR-1025 : PP-70 = 1 : 9 ( ÇÕ¼º ½ÇÆÐ _ ÀÀÁý )	0.49						-47.45		2.51E-03		306.81	BA 94.2 / MMA 4.5 / AA 1.3	Áõ·ù¼ö 101.8wt%	KPS 0.33wt% ( ÈÄÃ· 0.10wt% )	SR-1025 0.18wt%(ÃÊ±â 0.03wt%) / PP-70 1.32wt% / ER-10 0.08wt% / NaHCO3 0.06wt%	4.75½Ã°£	83
S251002G,H ÀÛ¾÷Áö½Ã¼­,¿Âµµ±â·ÏÇ¥.pdf	S251002H	ÀÌ¹ÎÁö	±âÃÊ½ÇÇè	[921±â¹Ý] MMA > 2-PEA Àû¿ë	0.46	0.47	0.77	1.00	6.3e-03	8-9	-50.44	180.00	3.77E-03		332.59	BA 92.2 / 2-PEA 4.5 / 2-HEMA 2 / AA 1.3 / NDM 0.1	Áõ·ù¼ö 104.61wt%	KPS 0.32wt% ( ÈÄÃ· 0.10wt% )	SR-1025 2.85wt%(ÃÊ±â 0.04wt%) / ER-10 0.15wt% / NH4OH 0.23wt% / NH4OH(P/E) 3.186g	4.75½Ã°£	83
S251002G,H ÀÛ¾÷Áö½Ã¼­,¿Âµµ±â·ÏÇ¥.pdf	S251002G	ÀÌ¹ÎÁö	±âÃÊ½ÇÇè	[920±â¹Ý] MMA > 2-PEA Àû¿ë	0.48	0.47	0.72	0.98	0.07	8-9	-51.94		2.50E-03		316.56	BA 94.2 / 2-PEA 4.5 / AA 1.3	Áõ·ù¼ö 101.8wt%	KPS 0.33wt% ( ÈÄÃ· 0.10wt% )	SR-1025 1.50wt%(ÃÊ±â 0.03wt%) / ER-10 0.08wt% / NaHCO3 0.06wt% / NH4OH 0.23wt%	4.75½Ã°£	83
S251014F-H ÀÛ¾÷Áö½Ã¼­,¿Âµµ±â·ÏÇ¥.pdf	S251014F	³ëÇ×¿ì	Àå±âº¸°ü¼º°³¼±	[920±â¹Ý] SR-3025 : PP-70 = 10 : 0	0.49	0.43	0.64	0.89	0.05	8-9	-47.45	50.00	2.50E-03		314.79	BA 94.2 / MMA 4.5 / AA 1.3	Áõ·ù¼ö 101.8wt%	KPS 0.33wt% ( ÈÄÃ· 0.10wt% )	SR-3025 1.50wt%(ÃÊ±â 0.03wt%) / ER-10 0.08wt% / NaHCO3 0.06wt% / NH4OH 0.12wt%	4.75½Ã°£	83
	S251014G	³ëÇ×¿ì	Àå±âº¸°ü¼º°³¼±	[920±â¹Ý] SR-3025 : PP-70 = 6 : 4 ( ÇÕ¼º ½ÇÆÐ _ ÀÀÁý )	0.49						-47.45		2.51E-03		310.12	BA 94.2 / MMA 4.5 / AA 1.3	Áõ·ù¼ö 101.8wt%	KPS 0.33wt% ( ÈÄÃ· 0.10wt% )	SR-3025 0.91wt%(ÃÊ±â 0.03wt%) / PP-70 0.59wt% / ER-10 0.08wt% / NaHCO3 0.06wt%	4.75½Ã°£	83
S251014F-H ÀÛ¾÷Áö½Ã¼­,¿Âµµ±â·ÏÇ¥.pdf	S251014H	³ëÇ×¿ì	Àå±âº¸°ü¼º°³¼±	[920±â¹Ý] SR-3025 : PP-70 = 5 : 5 ( ÇÕ¼º ½ÇÆÐ _ ÀÀÁý )	0.47						-47.45		2.51E-03		309.46	BA 94.2 / MMA 4.5 / AA 1.3	Áõ·ù¼ö 101.8wt%	KPS 0.33wt% ( ÈÄÃ· 0.10wt% )	SR-3025 0.77wt%(ÃÊ±â 0.03wt%) / PP-70 0.74wt% / ER-10 0.08wt% / NaHCO3 0.06wt%	4.75½Ã°£	83
S251016G,H ÀÛ¾÷Áö½Ã¼­,¿Âµµ±â·ÏÇ¥.pdf	S251016G	³ëÇ×¿ì	±âÃÊ½ÇÇè	[918±â¹Ý] IBOMA > DCPA	0.47	0.45	0.56	0.97	0.09	8-9	-40.03	50.00	4.14E-03		329.13	BA 37.98 / 2-EHA 37.98 / DCPA 20 / 2-HEMA 2 / AA 1.3 / HDDA 0.75	Áõ·ù¼ö 105.75wt%	KPS 0.32wt% ( ÈÄÃ· 0.10wt% )	SR-1025 2.83wt%(ÃÊ±â 0.04wt%) / ER-10 0.15wt% / NH4OH 0.13wt%	4.75½Ã°£	83
S251016G,H ÀÛ¾÷Áö½Ã¼­,¿Âµµ±â·ÏÇ¥.pdf	S251016H	³ëÇ×¿ì	±âÃÊ½ÇÇè	[913±â¹Ý] CHMA > EDMA	0.47	0.40	0.58	0.86	0.01	8-9	-44.02	50.00	4.14E-03		329.13	BA 78.7 / EDMA 20 / 1.3	Áõ·ù¼ö 105.75wt%	KPS 0.32wt% ( ÈÄÃ· 0.10wt% )	SR-1025 2.83wt%(ÃÊ±â 0.04wt%) / ER-10 0.15wt% / NH4OH 0.13wt%	4.75½Ã°£	83
S251017E-H ÀÛ¾÷Áö½Ã¼­,¿Âµµ±â·ÏÇ¥.pdf	S251017E	³ëÇ×¿ì	Àå±âº¸°ü¼º°³¼±	[911±â¹Ý] ref.	0.48	0.44	0.72	0.91	4.5e-03	8-9	-41.92	25.00	2.50E-03		314.81	BA 89.7 / MMA 9 / AA 1.3	Áõ·ù¼ö 101.8wt%	KPS 0.33wt% ( ÈÄÃ· 0.10wt% )	SR-1025 1.50wt%(ÃÊ±â 0.03wt%) / ER-10 0.10wt% / NaHCO3 0.06wt% / NH4OH 0.12wt%	4.75½Ã°£	83
	S251017F	³ëÇ×¿ì	Àå±âº¸°ü¼º°³¼±	[911±â¹Ý] ÇÑÈ­¿¬ A-10 0.08%	0.48	0.46	0.63	0.95	0.02	8-9	-41.92	50.00	2.50E-03		314.41	BA 89.7 / MMA 9 / AA 1.3	Áõ·ù¼ö 101.8wt%	KPS 0.33wt% ( ÈÄÃ· 0.10wt% )	SR-1025 1.50wt%(ÃÊ±â 0.03wt%) / A-10 0.10wt% / NaHCO3 0.06wt% / NH4OH 0.12wt%	4.75½Ã°£	83
	S251017G	³ëÇ×¿ì	Àå±âº¸°ü¼º°³¼±	[911±â¹Ý] ÇÑÈ­¿¬ A-10-A 0.08%	0.48	0.46	0.66	0.95	0.02	8-9	-41.92	25.00	2.50E-03		314.43	BA 89.7 / MMA 9 / AA 1.3	Áõ·ù¼ö 101.8wt%	KPS 0.33wt% ( ÈÄÃ· 0.10wt% )	SR-1025 1.50wt%(ÃÊ±â 0.03wt%) / A-10-A 0.10wt% / NaHCO3 0.06wt% / NH4OH 0.12wt%	4.75½Ã°£	83
S251017E-H ÀÛ¾÷Áö½Ã¼­,¿Âµµ±â·ÏÇ¥.pdf	S251017H	³ëÇ×¿ì	Àå±âº¸°ü¼º°³¼±	[911±â¹Ý] ÇÑÈ­¿¬ E-10 0.08%	0.48	0.45	0.62	0.92	0.02	8-9	-41.92	25.00	2.50E-03		314.42	BA 89.7 / MMA 9 / AA 1.3	Áõ·ù¼ö 101.8wt%	KPS 0.33wt% ( ÈÄÃ· 0.10wt% )	SR-1025 1.50wt%(ÃÊ±â 0.03wt%) / E-10 0.10wt% / NaHCO3 0.06wt% / NH4OH 0.12wt%	4.75½Ã°£	83
S251020H ÀÛ¾÷Áö½Ã¼­,¿Âµµ±â·ÏÇ¥.pdf	S251020H	³ëÇ×¿ì	±âÃÊ½ÇÇè	[918±â¹Ý] 2-HEMA > HPA	0.47	0.43	0.61	0.93	0.03	8-9	-42.10	50.00	4.14E-03		329.63	BA 37.98 / 2-EHA 37.98 / IBOMA 20 / HPA 2 / AA 1.3 / HDDA 0.75	Áõ·ù¼ö 105.75wt%	KPS 0.32wt% ( ÈÄÃ· 0.10wt% )	SR-1025 2.83wt%(ÃÊ±â 0.04wt%) / ER-10 0.15wt% / NH4OH 0.16wt%	4.75½Ã°£	83
